Repository: HarrisonKramer/optiland

<div align="left">
</div>

<!-- TABLE OF CONTENTS -->
<details>
  <summary>Table of Contents</summary>
  <ol>
    <li><a href="#introduction">Introduction</a></li>
    <li><a href="#documentation">Documentation</a></li>
    <li><a href="#installation">Installation</a></li>
    <li><a href="#functionalities">Functionalities</a></li>
    <li><a href="#learning-guide">Learning Guide</a></li>
    <li><a href="#roadmap">Roadmap</a></li>
    <li><a href="#license">License</a></li>
    <li><a href="#contact">Contact</a></li>
  </ol>
</details>

File: database/data-nk/other/alloys/Au-Ag/Rioux-Au90Ag10.yml
# this file is part of refractiveindex.info database
# refractiveindex.info database is in the public domain
# copyright and related rights waived via CC0 1.0

REFERENCES: "D. Rioux, S. Vallières, S. Besner, P. Muñoz, E. Mazur and M. Meunier. An analytic model for the dielectric function of Au, Ag, and their alloys, <a href=\"https://doi.org/10.1002/adom.201300457\"><i>Adv. Opt. Mater.</i> <b>2</b>, 176-182 (2014)</a> (See Supporting information for MATLAB model)"
COMMENTS: "90% Au, 10% Ag. Model fitted on ellipsometric measurements on five different AuAg alloy thin film compositions; Thin film compositions: Au, Au:Ag 2:1, Au:Ag 1:1, Au:Ag 1:2, Ag; Film thickness: 80 nm"
DATA:
  - type: tabulated nk
    data: |
        0.270 1.43031 1.77249
        0.271 1.43481 1.77627
        0.272 1.43930 1.77997
        0.273 1.44378 1.78360
        0.274 1.44826 1.78716
        0.275 1.45273 1.79064
        0.276 1.45719 1.79405
        0.277 1.46165 1.79738
        0.278 1.46609 1.80064
        0.279 1.47053 1.80382
        0.280 1.47495 1.80692
        0.281 1.47936 1.80994
        0.282 1.48375 1.81289
        0.283 1.48813 1.81575
        0.284 1.49250 1.81854
        0.285 1.49685 1.82125
        0.286 1.50118 1.82387
        0.287 1.50549 1.82642
        0.288 1.50978 1.82888
        0.289 1.51405 1.83126
        0.290 1.51829 1.83355
        0.291 1.52252 1.83577
        0.292 1.52671 1.83789
        0.293 1.53088 1.83994
        0.294 1.53502 1.84189
        0.295 1.53913 1.84376
        0.296 1.54321 1.84555
        0.297 1.54725 1.84724
        0.298 1.55126 1.84885
        0.299 1.55523 1.85037
        0.300 1.55917 1.85181
        0.301 1.56306 1.85315
        0.302 1.56691 1.85440
        0.303 1.57072 1.85556
        0.304 1.57448 1.85664
        0.305 1.57819 1.85762
        0.306 1.58185 1.85851
        0.307 1.58545 1.85931
        0.308 1.58900 1.86002
        0.309 1.59250 1.86064
        0.310 1.59593 1.86116
        0.311 1.59930 1.86160
        0.312 1.60260 1.86194
        0.313 1.60583 1.86220
        0.314 1.60900 1.86236
        0.315 1.61208 1.86244
        0.316 1.61510 1.86242
        0.317 1.61803 1.86232
        0.318 1.62088 1.86212
        0.319 1.62364 1.86184
        0.320 1.62632 1.86148
        0.321 1.62890 1.86103
        0.322 1.63139 1.86050
        0.323 1.63378 1.85988
        0.324 1.63607 1.85918
        0.325 1.63825 1.85841
        0.326 1.64033 1.85756
        0.327 1.64229 1.85663
        0.328 1.64414 1.85563
        0.329 1.64587 1.85457
        0.330 1.64749 1.85343
        0.331 1.64897 1.85223
        0.332 1.65034 1.85098
        0.333 1.65157 1.84966
        0.334 1.65267 1.84829
        0.335 1.65363 1.84687
        0.336 1.65446 1.84541
        0.337 1.65515 1.84390
        0.338 1.65569 1.84236
        0.339 1.65610 1.84079
        0.340 1.65635 1.83918
        0.341 1.65646 1.83756
        0.342 1.65642 1.83591
        0.343 1.65624 1.83426
        0.344 1.65590 1.83260
        0.345 1.65541 1.83093
        0.346 1.65477 1.82927
        0.347 1.65398 1.82762
        0.348 1.65304 1.82599
        0.349 1.65195 1.82437
        0.350 1.65072 1.82278
        0.351 1.64934 1.82123
        0.352 1.64781 1.81971
        0.353 1.64614 1.81824
        0.354 1.64434 1.81681
        0.355 1.64240 1.81544
        0.356 1.64032 1.81413
        0.357 1.63812 1.81288
        0.358 1.63580 1.81170
        0.359 1.63335 1.81059
        0.360 1.63078 1.80956
        0.361 1.62811 1.80860
        0.362 1.62533 1.80773
        0.363 1.62245 1.80695
        0.364 1.61947 1.80625
        0.365 1.61640 1.80565
        0.366 1.61325 1.80514
        0.367 1.61001 1.80472
        0.368 1.60671 1.80440
        0.369 1.60333 1.80418
        0.370 1.59990 1.80405
        0.371 1.59641 1.80402
        0.372 1.59286 1.80409
        0.373 1.58927 1.80425
        0.374 1.58564 1.80451
        0.375 1.58198 1.80486
        0.376 1.57829 1.80531
        0.377 1.57457 1.80584
        0.378 1.57083 1.80647
        0.379 1.56707 1.80718
        0.380 1.56331 1.80797
        0.381 1.55954 1.80884
        0.382 1.55576 1.80980
        0.383 1.55199 1.81082
        0.384 1.54822 1.81192
        0.385 1.54445 1.81308
        0.386 1.54070 1.81431
        0.387 1.53696 1.81560
        0.388 1.53323 1.81694
        0.389 1.52952 1.81833
        0.390 1.52584 1.81977
        0.391 1.52217 1.82126
        0.392 1.51853 1.82279
        0.393 1.51491 1.82435
        0.394 1.51131 1.82594
        0.395 1.50774 1.82755
        0.396 1.50420 1.82919
        0.397 1.50069 1.83085
        0.398 1.49720 1.83252
        0.399 1.49374 1.83420
        0.400 1.49030 1.83589
        0.401 1.48689 1.83757
        0.402 1.48351 1.83926
        0.403 1.48015 1.84093
        0.404 1.47681 1.84259
        0.405 1.47350 1.84424
        0.406 1.47021 1.84587
        0.407 1.46694 1.84747
        0.408 1.46368 1.84904
        0.409 1.46044 1.85059
        0.410 1.45721 1.85209
        0.411 1.45400 1.85356
        0.412 1.45079 1.85498
        0.413 1.44758 1.85636
        0.414 1.44438 1.85768
        0.415 1.44118 1.85895
        0.416 1.43797 1.86016
        0.417 1.43476 1.86131
        0.418 1.43153 1.86240
        0.419 1.42829 1.86342
        0.420 1.42503 1.86436
        0.421 1.42174 1.86524
        0.422 1.41843 1.86603
        0.423 1.41508 1.86675
        0.424 1.41169 1.86738
        0.425 1.40826 1.86792
        0.426 1.40477 1.86838
        0.427 1.40123 1.86875
        0.428 1.39763 1.86903
        0.429 1.39396 1.86922
        0.430 1.39021 1.86931
        0.431 1.38638 1.86930
        0.432 1.38246 1.86920
        0.433 1.37845 1.86900
        0.434 1.37432 1.86870
        0.435 1.37009 1.86830
        0.436 1.36573 1.86781
        0.437 1.36123 1.86722
        0.438 1.35660 1.86653
        0.439 1.35182 1.86576
        0.440 1.34688 1.86489
        0.441 1.34178 1.86394
        0.442 1.33649 1.86290
        0.443 1.33102 1.86178
        0.444 1.32535 1.86060
        0.445 1.31947 1.85934
        0.446 1.31338 1.85803
        0.447 1.30705 1.85666
        0.448 1.30050 1.85525
        0.449 1.29369 1.85381
        0.450 1.28664 1.85234
        0.451 1.27932 1.85087
        0.452 1.27173 1.84939
        0.453 1.26386 1.84792
        0.454 1.25571 1.84648
        0.455 1.24728 1.84509
        0.456 1.23854 1.84375
        0.457 1.22952 1.84248
        0.458 1.22019 1.84130
        0.459 1.21056 1.84022
        0.460 1.20063 1.83927
        0.461 1.19040 1.83846
        0.462 1.17988 1.83781
        0.463 1.16906 1.83733
        0.464 1.15795 1.83704
        0.465 1.14656 1.83696
        0.466 1.13490 1.83711
        0.467 1.12297 1.83750
        0.468 1.11079 1.83815
        0.469 1.09836 1.83907
        0.470 1.08570 1.84028
        0.471 1.07282 1.84179
        0.472 1.05973 1.84361
        0.473 1.04646 1.84576
        0.474 1.03300 1.84824
        0.475 1.01940 1.85107
        0.476 1.00565 1.85424
        0.477 0.99177 1.85778
        0.478 0.97779 1.86168
        0.479 0.96371 1.86595
        0.480 0.94957 1.87059
        0.481 0.93537 1.87561
        0.482 0.92114 1.88101
        0.483 0.90689 1.88678
        0.484 0.89263 1.89292
        0.485 0.87840 1.89945
        0.486 0.86420 1.90634
        0.487 0.85005 1.91359
        0.488 0.83596 1.92121
        0.489 0.82196 1.92918
        0.490 0.80806 1.93751
        0.491 0.79427 1.94617
        0.492 0.78060 1.95516
        0.493 0.76708 1.96447
        0.494 0.75370 1.97410
        0.495 0.74049 1.98403
        0.496 0.72745 1.99426
        0.497 0.71459 2.00476
        0.498 0.70193 2.01553
        0.499 0.68947 2.02656
        0.500 0.67721 2.03784
        0.501 0.66517 2.04934
        0.502 0.65335 2.06107
        0.503 0.64175 2.07301
        0.504 0.63038 2.08514
        0.505 0.61925 2.09746
        0.506 0.60835 2.10995
        0.507 0.59768 2.12260
        0.508 0.58726 2.13539
        0.509 0.57707 2.14833
        0.510 0.56713 2.16139
        0.511 0.55742 2.17456
        0.512 0.54795 2.18784
        0.513 0.53872 2.20121
        0.514 0.52972 2.21466
        0.515 0.52095 2.22819
        0.516 0.51241 2.24179
        0.517 0.50410 2.25544
        0.518 0.49601 2.26914
        0.519 0.48814 2.28288
        0.520 0.48048 2.29665
        0.521 0.47304 2.31045
        0.522 0.46580 2.32426
        0.523 0.45876 2.33809
        0.524 0.45192 2.35193
        0.525 0.44528 2.36577
        0.526 0.43882 2.37960
        0.527 0.43254 2.39343
        0.528 0.42645 2.40724
        0.529 0.42053 2.42104
        0.530 0.41478 2.43482
        0.531 0.40919 2.44857
        0.532 0.40376 2.46229
        0.533 0.39849 2.47599
        0.534 0.39337 2.48965
        0.535 0.38839 2.50328
        0.536 0.38356 2.51686
        0.537 0.37886 2.53041
        0.538 0.37430 2.54392
        0.539 0.36987 2.55739
        0.540 0.36556 2.57081
        0.541 0.36138 2.58419
        0.542 0.35731 2.59752
        0.543 0.35336 2.61080
        0.544 0.34951 2.62404
        0.545 0.34578 2.63722
        0.546 0.34214 2.65036
        0.547 0.33861 2.66345
        0.548 0.33517 2.67648
        0.549 0.33183 2.68947
        0.550 0.32858 2.70240
        0.551 0.32542 2.71529
        0.552 0.32234 2.72812
        0.553 0.31934 2.74091
        0.554 0.31643 2.75364
        0.555 0.31359 2.76632
        0.556 0.31083 2.77896
        0.557 0.30814 2.79154
        0.558 0.30552 2.80407
        0.559 0.30296 2.81655
        0.560 0.30048 2.82899
        0.561 0.29806 2.84137
        0.562 0.29570 2.85371
        0.563 0.29340 2.86599
        0.564 0.29116 2.87823
        0.565 0.28898 2.89042
        0.566 0.28685 2.90257
        0.567 0.28477 2.91467
        0.568 0.28275 2.92672
        0.569 0.28078 2.93873
        0.570 0.27885 2.95069
        0.571 0.27698 2.96261
        0.572 0.27514 2.97448
        0.573 0.27336 2.98631
        0.574 0.27162 2.99810
        0.575 0.26992 3.00985
        0.576 0.26826 3.02155
        0.577 0.26664 3.03321
        0.578 0.26506 3.04483
        0.579 0.26352 3.05641
        0.580 0.26201 3.06795
        0.581 0.26054 3.07945
        0.582 0.25910 3.09091
        0.583 0.25770 3.10233
        0.584 0.25633 3.11372
        0.585 0.25500 3.12507
        0.586 0.25369 3.13638
        0.587 0.25242 3.14765
        0.588 0.25117 3.15889
        0.589 0.24996 3.17009
        0.590 0.24877 3.18125
        0.591 0.24761 3.19239
        0.592 0.24647 3.20348
        0.593 0.24537 3.21455
        0.594 0.24429 3.22558
        0.595 0.24323 3.23657
        0.596 0.24219 3.24754
        0.597 0.24119 3.25847
        0.598 0.24020 3.26937
        0.599 0.23923 3.28024
        0.600 0.23829 3.29108
        0.601 0.23737 3.30189
        0.602 0.23647 3.31267
        0.603 0.23559 3.32342
        0.604 0.23474 3.33414
        0.605 0.23390 3.34483
        0.606 0.23308 3.35549
        0.607 0.23228 3.36612
        0.608 0.23149 3.37673
        0.609 0.23073 3.38731
        0.610 0.22998 3.39786
        0.611 0.22925 3.40839
        0.612 0.22853 3.41889
        0.613 0.22784 3.42936
        0.614 0.22716 3.43980
        0.615 0.22649 3.45023
        0.616 0.22584 3.46062
        0.617 0.22520 3.47099
        0.618 0.22458 3.48134
        0.619 0.22398 3.49166
        0.620 0.22339 3.50196
        0.621 0.22281 3.51224
        0.622 0.22224 3.52249
        0.623 0.22169 3.53272
        0.624 0.22115 3.54293
        0.625 0.22063 3.55311
        0.626 0.22012 3.56328
        0.627 0.21961 3.57342
        0.628 0.21913 3.58353
        0.629 0.21865 3.59363
        0.630 0.21818 3.60371
        0.631 0.21773 3.61376
        0.632 0.21729 3.62380
        0.633 0.21686 3.63381
        0.634 0.21644 3.64381
        0.635 0.21602 3.65378
        0.636 0.21562 3.66374
        0.637 0.21523 3.67367
        0.638 0.21485 3.68359
        0.639 0.21448 3.69349
        0.640 0.21412 3.70337
        0.641 0.21377 3.71323
        0.642 0.21343 3.72307
        0.643 0.21310 3.73289
        0.644 0.21278 3.74270
        0.645 0.21246 3.75249
        0.646 0.21215 3.76226
        0.647 0.21186 3.77201
        0.648 0.21157 3.78175
        0.649 0.21129 3.79147
        0.650 0.21101 3.80117
        0.651 0.21075 3.81086
        0.652 0.21049 3.82053
        0.653 0.21024 3.83018
        0.654 0.21000 3.83982
        0.655 0.20977 3.84944
        0.656 0.20954 3.85905
        0.657 0.20932 3.86864
        0.658 0.20911 3.87821
        0.659 0.20890 3.88777
        0.660 0.20870 3.89732
        0.661 0.20851 3.90685
        0.662 0.20832 3.91637
        0.663 0.20814 3.92587
        0.664 0.20797 3.93535
        0.665 0.20781 3.94483
        0.666 0.20765 3.95429
        0.667 0.20749 3.96373
        0.668 0.20735 3.97316
        0.669 0.20720 3.98258
        0.670 0.20707 3.99198
        0.671 0.20694 4.00137
        0.672 0.20682 4.01075
        0.673 0.20670 4.02012
        0.674 0.20658 4.02947
        0.675 0.20648 4.03881
        0.676 0.20638 4.04813
        0.677 0.20628 4.05744
        0.678 0.20619 4.06674
        0.679 0.20610 4.07603
        0.680 0.20602 4.08531
        0.681 0.20595 4.09457
        0.682 0.20588 4.10383
        0.683 0.20581 4.11307
        0.684 0.20575 4.12229
        0.685 0.20569 4.13151
        0.686 0.20564 4.14072
        0.687 0.20559 4.14991
        0.688 0.20555 4.15909
        0.689 0.20551 4.16827
        0.690 0.20548 4.17743
        0.691 0.20545 4.18658
        0.692 0.20543 4.19571
        0.693 0.20541 4.20484
        0.694 0.20539 4.21396
        0.695 0.20538 4.22307
        0.696 0.20537 4.23216
        0.697 0.20537 4.24125
        0.698 0.20537 4.25032
        0.699 0.20538 4.25939
        0.700 0.20539 4.26844
        0.701 0.20540 4.27749
        0.702 0.20541 4.28652
        0.703 0.20543 4.29555
        0.704 0.20546 4.30457
        0.705 0.20549 4.31357
        0.706 0.20552 4.32257
        0.707 0.20555 4.33156
        0.708 0.20559 4.34053
        0.709 0.20563 4.34950
        0.710 0.20568 4.35846
        0.711 0.20573 4.36741
        0.712 0.20578 4.37635
        0.713 0.20584 4.38528
        0.714 0.20590 4.39421
        0.715 0.20596 4.40312
        0.716 0.20603 4.41203
        0.717 0.20610 4.42092
        0.718 0.20617 4.42981
        0.719 0.20625 4.43869
        0.720 0.20633 4.44756
        0.721 0.20641 4.45642
        0.722 0.20649 4.46528
        0.723 0.20658 4.47412
        0.724 0.20667 4.48296
        0.725 0.20677 4.49179
        0.726 0.20686 4.50061
        0.727 0.20696 4.50943
        0.728 0.20707 4.51823
        0.729 0.20717 4.52703
        0.730 0.20728 4.53582
        0.731 0.20739 4.54460
        0.732 0.20751 4.55338
        0.733 0.20762 4.56215
        0.734 0.20774 4.57091
        0.735 0.20787 4.57966
        0.736 0.20799 4.58840
        0.737 0.20812 4.59714
        0.738 0.20825 4.60587
        0.739 0.20838 4.61459
        0.740 0.20852 4.62331
        0.741 0.20866 4.63202
        0.742 0.20880 4.64072
        0.743 0.20894 4.64941
        0.744 0.20909 4.65810
        0.745 0.20923 4.66678
        0.746 0.20938 4.67545
        0.747 0.20954 4.68412
        0.748 0.20969 4.69278
        0.749 0.20985 4.70143
        0.750 0.21001 4.71008
        0.751 0.21017 4.71872
        0.752 0.21034 4.72735
        0.753 0.21050 4.73598
        0.754 0.21067 4.74460
        0.755 0.21085 4.75322
        0.756 0.21102 4.76182
        0.757 0.21120 4.77043
        0.758 0.21137 4.77902
        0.759 0.21155 4.78761
        0.760 0.21174 4.79619
        0.761 0.21192 4.80477
        0.762 0.21211 4.81334
        0.763 0.21230 4.82190
        0.764 0.21249 4.83046
        0.765 0.21268 4.83902
        0.766 0.21287 4.84756
        0.767 0.21307 4.85610
        0.768 0.21327 4.86464
        0.769 0.21347 4.87317
        0.770 0.21367 4.88169
        0.771 0.21388 4.89021
        0.772 0.21409 4.89872
        0.773 0.21429 4.90723
        0.774 0.21451 4.91573
        0.775 0.21472 4.92422
        0.776 0.21493 4.93271
        0.777 0.21515 4.94120
        0.778 0.21537 4.94968
        0.779 0.21559 4.95815
        0.780 0.21581 4.96662
        0.781 0.21603 4.97508
        0.782 0.21626 4.98354
        0.783 0.21649 4.99199
        0.784 0.21671 5.00044
        0.785 0.21695 5.00888
        0.786 0.21718 5.01732
        0.787 0.21741 5.02575
        0.788 0.21765 5.03418
        0.789 0.21789 5.04260
        0.790 0.21813 5.05102
        0.791 0.21837 5.05943
        0.792 0.21861 5.06783
        0.793 0.21885 5.07624
        0.794 0.21910 5.08463
        0.795 0.21935 5.09303
        0.796 0.21960 5.10141
        0.797 0.21985 5.10980
        0.798 0.22010 5.11817
        0.799 0.22036 5.12655
        0.800 0.22061 5.13492
        0.801 0.22087 5.14328
        0.802 0.22113 5.15164
        0.803 0.22139 5.15999
        0.804 0.22165 5.16834
        0.805 0.22192 5.17669
        0.806 0.22218 5.18503
        0.807 0.22245 5.19337
        0.808 0.22272 5.20170
        0.809 0.22299 5.21003
        0.810 0.22326 5.21835
        0.811 0.22353 5.22667
        0.812 0.22380 5.23499
        0.813 0.22408 5.24330
        0.814 0.22436 5.25160
        0.815 0.22464 5.25990
        0.816 0.22492 5.26820
        0.817 0.22520 5.27650
        0.818 0.22548 5.28479
        0.819 0.22576 5.29307
        0.820 0.22605 5.30135
        0.821 0.22634 5.30963
        0.822 0.22663 5.31790
        0.823 0.22692 5.32617
        0.824 0.22721 5.33444
        0.825 0.22750 5.34270
        0.826 0.22779 5.35095
        0.827 0.22809 5.35921
        0.828 0.22839 5.36746
        0.829 0.22868 5.37570
        0.830 0.22898 5.38394
        0.831 0.22928 5.39218
        0.832 0.22959 5.40041
        0.833 0.22989 5.40864
        0.834 0.23019 5.41687
        0.835 0.23050 5.42509
        0.836 0.23081 5.43331
        0.837 0.23112 5.44152
        0.838 0.23143 5.44974
        0.839 0.23174 5.45794
        0.840 0.23205 5.46615
        0.841 0.23236 5.47435
        0.842 0.23268 5.48254
        0.843 0.23299 5.49074
        0.844 0.23331 5.49893
        0.845 0.23363 5.50711
        0.846 0.23395 5.51529
        0.847 0.23427 5.52347
        0.848 0.23459 5.53165
        0.849 0.23492 5.53982
        0.850 0.23524 5.54799
        0.851 0.23557 5.55615
        0.852 0.23589 5.56431
        0.853 0.23622 5.57247
        0.854 0.23655 5.58063
        0.855 0.23688 5.58878
        0.856 0.23721 5.59693
        0.857 0.23754 5.60507
        0.858 0.23788 5.61321
        0.859 0.23821 5.62135
        0.860 0.23855 5.62949
        0.861 0.23889 5.63762
        0.862 0.23923 5.64575
        0.863 0.23957 5.65387
        0.864 0.23991 5.66199
        0.865 0.24025 5.67011
        0.866 0.24059 5.67823
        0.867 0.24094 5.68634
        0.868 0.24128 5.69445
        0.869 0.24163 5.70256
        0.870 0.24197 5.71066
        0.871 0.24232 5.71876
        0.872 0.24267 5.72686
        0.873 0.24302 5.73495
        0.874 0.24337 5.74304
        0.875 0.24373 5.75113
        0.876 0.24408 5.75922
        0.877 0.24444 5.76730
        0.878 0.24479 5.77538
        0.879 0.24515 5.78345
        0.880 0.24551 5.79153
        0.881 0.24587 5.79960
        0.882 0.24623 5.80767
        0.883 0.24659 5.81573
        0.884 0.24695 5.82379
        0.885 0.24731 5.83185
        0.886 0.24768 5.83991
        0.887 0.24804 5.84796
        0.888 0.24841 5.85601
        0.889 0.24878 5.86406
        0.890 0.24914 5.87210
        0.891 0.24951 5.88015
        0.892 0.24988 5.88819
        0.893 0.25026 5.89622
        0.894 0.25063 5.90426
        0.895 0.25100 5.91229
        0.896 0.25138 5.92032
        0.897 0.25175 5.92834
        0.898 0.25213 5.93637
        0.899 0.25250 5.94439
        0.900 0.25288 5.95240
        0.901 0.25326 5.96042
        0.902 0.25364 5.96843
        0.903 0.25402 5.97644
        0.904 0.25440 5.98445
        0.905 0.25479 5.99245
        0.906 0.25517 6.00046
        0.907 0.25556 6.00846
        0.908 0.25594 6.01645
        0.909 0.25633 6.02445
        0.910 0.25672 6.03244
        0.911 0.25711 6.04043
        0.912 0.25750 6.04842
        0.913 0.25789 6.05640
        0.914 0.25828 6.06439
        0.915 0.25867 6.07237
        0.916 0.25906 6.08034
        0.917 0.25946 6.08832
        0.918 0.25985 6.09629
        0.919 0.26025 6.10426
        0.920 0.26065 6.11223
        0.921 0.26104 6.12019
        0.922 0.26144 6.12816
        0.923 0.26184 6.13612
        0.924 0.26224 6.14408
        0.925 0.26264 6.15203
        0.926 0.26305 6.15999
        0.927 0.26345 6.16794
        0.928 0.26385 6.17589
        0.929 0.26426 6.18383
        0.930 0.26466 6.19178
        0.931 0.26507 6.19972
        0.932 0.26548 6.20766
        0.933 0.26589 6.21560
        0.934 0.26630 6.22353
        0.935 0.26671 6.23147
        0.936 0.26712 6.23940
        0.937 0.26753 6.24733
        0.938 0.26794 6.25525
        0.939 0.26836 6.26318
        0.940 0.26877 6.27110
        0.941 0.26919 6.27902
        0.942 0.26960 6.28694
        0.943 0.27002 6.29485
        0.944 0.27044 6.30277
        0.945 0.27086 6.31068
        0.946 0.27128 6.31859
        0.947 0.27170 6.32650
        0.948 0.27212 6.33440
        0.949 0.27254 6.34230
        0.950 0.27296 6.35020
        0.951 0.27339 6.35810
        0.952 0.27381 6.36600
        0.953 0.27424 6.37390
        0.954 0.27466 6.38179
        0.955 0.27509 6.38968
        0.956 0.27552 6.39757
        0.957 0.27595 6.40545
        0.958 0.27638 6.41334
        0.959 0.27681 6.42122
        0.960 0.27724 6.42910
        0.961 0.27767 6.43698
        0.962 0.27810 6.44486
        0.963 0.27854 6.45273
        0.964 0.27897 6.46061
        0.965 0.27941 6.46848
        0.966 0.27984 6.47635
        0.967 0.28028 6.48421
        0.968 0.28072 6.49208
        0.969 0.28116 6.49994
        0.970 0.28160 6.50780
        0.971 0.28204 6.51566
        0.972 0.28248 6.52352
        0.973 0.28292 6.53138
        0.974 0.28336 6.53923
        0.975 0.28380 6.54708
        0.976 0.28425 6.55493
        0.977 0.28469 6.56278
        0.978 0.28514 6.57063
        0.979 0.28558 6.57847
        0.980 0.28603 6.58631
        0.981 0.28648 6.59415
        0.982 0.28693 6.60199
        0.983 0.28738 6.60983
        0.984 0.28783 6.61766
        0.985 0.28828 6.62550
        0.986 0.28873 6.63333
        0.987 0.28918 6.64116
        0.988 0.28964 6.64899
        0.989 0.29009 6.65682
        0.990 0.29055 6.66464
        0.991 0.29100 6.67246
        0.992 0.29146 6.68028
        0.993 0.29191 6.68810
        0.994 0.29237 6.69592
        0.995 0.29283 6.70374
        0.996 0.29329 6.71155
        0.997 0.29375 6.71937
        0.998 0.29421 6.72718
        0.999 0.29467 6.73499
        1.000 0.29513 6.74279
        1.001 0.29560 6.75060
        1.002 0.29606 6.75840
        1.003 0.29653 6.76621
        1.004 0.29699 6.77401
        1.005 0.29746 6.78181
        1.006 0.29792 6.78960
        1.007 0.29839 6.79740
        1.008 0.29886 6.80520
        1.009 0.29933 6.81299
        1.010 0.29980 6.82078
        1.011 0.30027 6.82857
        1.012 0.30074 6.83636
        1.013 0.30121 6.84414
        1.014 0.30168 6.85193
        1.015 0.30216 6.85971
        1.016 0.30263 6.86749
        1.017 0.30311 6.87527
        1.018 0.30358 6.88305
        1.019 0.30406 6.89083
        1.020 0.30453 6.89860
        1.021 0.30501 6.90638
        1.022 0.30549 6.91415
        1.023 0.30597 6.92192
        1.024 0.30645 6.92969
        1.025 0.30693 6.93746
        1.026 0.30741 6.94522
        1.027 0.30789 6.95299
        1.028 0.30837 6.96075
        1.029 0.30886 6.96851
        1.030 0.30934 6.97627
        1.031 0.30983 6.98403
        1.032 0.31031 6.99179
        1.033 0.31080 6.99954
        1.034 0.31128 7.00730
        1.035 0.31177 7.01505
        1.036 0.31226 7.02280
        1.037 0.31275 7.03055
        1.038 0.31324 7.03830
        1.039 0.31373 7.04605
        1.040 0.31422 7.05379
        1.041 0.31471 7.06154
        1.042 0.31520 7.06928
        1.043 0.31570 7.07702
        1.044 0.31619 7.08476
        1.045 0.31669 7.09250
        1.046 0.31718 7.10024
        1.047 0.31768 7.10797
        1.048 0.31817 7.11571
        1.049 0.31867 7.12344
        1.050 0.31917 7.13117
        1.051 0.31967 7.13890
        1.052 0.32017 7.14663
        1.053 0.32067 7.15436
        1.054 0.32117 7.16208
        1.055 0.32167 7.16981
        1.056 0.32217 7.17753
        1.057 0.32267 7.18525
        1.058 0.32317 7.19297
        1.059 0.32368 7.20069
        1.060 0.32418 7.20841
        1.061 0.32469 7.21613
        1.062 0.32519 7.22384
        1.063 0.32570 7.23155
        1.064 0.32621 7.23927
        1.065 0.32672 7.24698
        1.066 0.32723 7.25469
        1.067 0.32773 7.26240
        1.068 0.32824 7.27010
        1.069 0.32876 7.27781
        1.070 0.32927 7.28551
        1.071 0.32978 7.29322
        1.072 0.33029 7.30092
        1.073 0.33080 7.30862
        1.074 0.33132 7.31632
        1.075 0.33183 7.32402
        1.076 0.33235 7.33171
        1.077 0.33286 7.33941
        1.078 0.33338 7.34710
        1.079 0.33390 7.35480
        1.080 0.33442 7.36249
        1.081 0.33493 7.37018
        1.082 0.33545 7.37787
        1.083 0.33597 7.38556
        1.084 0.33649 7.39324
        1.085 0.33702 7.40093
        1.086 0.33754 7.40862
        1.087 0.33806 7.41630
        1.088 0.33858 7.42398
        1.089 0.33911 7.43166
        1.090 0.33963 7.43934
        1.091 0.34016 7.44702
        1.092 0.34068 7.45470
        1.093 0.34121 7.46237
        1.094 0.34174 7.47005
        1.095 0.34226 7.47772
        1.096 0.34279 7.48539
        1.097 0.34332 7.49307
        1.098 0.34385 7.50074
        1.099 0.34438 7.50840
        1.100 0.34491 7.51607
        1.101 0.34544 7.52374
        1.102 0.34598 7.53140
        1.103 0.34651 7.53907
        1.104 0.34704 7.54673
        1.105 0.34758 7.55439
        1.106 0.34811 7.56205
        1.107 0.34865 7.56971
        1.108 0.34918 7.57737
        1.109 0.34972 7.58503
        1.110 0.35026 7.59269
        1.111 0.35079 7.60034
        1.112 0.35133 7.60800
        1.113 0.35187 7.61565
        1.114 0.35241 7.62330
        1.115 0.35295 7.63095
        1.116 0.35349 7.63860
        1.117 0.35403 7.64625
        1.118 0.35458 7.65390
        1.119 0.35512 7.66154
        1.120 0.35566 7.66919
        1.121 0.35621 7.67683
        1.122 0.35675 7.68448
        1.123 0.35730 7.69212
        1.124 0.35784 7.69976
        1.125 0.35839 7.70740
        1.126 0.35894 7.71504
        1.127 0.35949 7.72267
        1.128 0.36003 7.73031
        1.129 0.36058 7.73795
        1.130 0.36113 7.74558
        1.131 0.36168 7.75321
        1.132 0.36224 7.76085
        1.133 0.36279 7.76848
        1.134 0.36334 7.77611
        1.135 0.36389 7.78374
        1.136 0.36445 7.79137
        1.137 0.36500 7.79899
        1.138 0.36555 7.80662
        1.139 0.36611 7.81424
        1.140 0.36667 7.82187
        1.141 0.36722 7.82949
        1.142 0.36778 7.83711
        1.143 0.36834 7.84473
        1.144 0.36890 7.85235
        1.145 0.36946 7.85997
        1.146 0.37002 7.86759
        1.147 0.37058 7.87521
        1.148 0.37114 7.88282
        1.149 0.37170 7.89044
        1.150 0.37226 7.89805
        1.151 0.37282 7.90567
        1.152 0.37339 7.91328
        1.153 0.37395 7.92089
        1.154 0.37451 7.92850
        1.155 0.37508 7.93611
        1.156 0.37565 7.94372
        1.157 0.37621 7.95132
        1.158 0.37678 7.95893
        1.159 0.37735 7.96653
        1.160 0.37792 7.97414
        1.161 0.37848 7.98174
        1.162 0.37905 7.98934
        1.163 0.37962 7.99694
        1.164 0.38019 8.00454
        1.165 0.38077 8.01214
        1.166 0.38134 8.01974
        1.167 0.38191 8.02734
        1.168 0.38248 8.03494
        1.169 0.38306 8.04253
        1.170 0.38363 8.05013
        1.171 0.38421 8.05772
        1.172 0.38478 8.06531
        1.173 0.38536 8.07290
        1.174 0.38593 8.08050
        1.175 0.38651 8.08809
        1.176 0.38709 8.09567
        1.177 0.38767 8.10326
        1.178 0.38825 8.11085
        1.179 0.38883 8.11844
        1.180 0.38941 8.12602
        1.181 0.38999 8.13361
        1.182 0.39057 8.14119
        1.183 0.39115 8.14877
        1.184 0.39173 8.15635
        1.185 0.39232 8.16393
        1.186 0.39290 8.17151
        1.187 0.39349 8.17909
        1.188 0.39407 8.18667
        1.189 0.39466 8.19425
        1.190 0.39524 8.20182
        1.191 0.39583 8.20940
        1.192 0.39642 8.21697
        1.193 0.39700 8.22455
        1.194 0.39759 8.23212
        1.195 0.39818 8.23969
        1.196 0.39877 8.24726
        1.197 0.39936 8.25483
        1.198 0.39995 8.26240
        1.199 0.40054 8.26997
        1.200 0.40114 8.27754
