Repository: HarrisonKramer/optiland

<div align="left">
</div>

<!-- TABLE OF CONTENTS -->
<details>
  <summary>Table of Contents</summary>
  <ol>
    <li><a href="#introduction">Introduction</a></li>
    <li><a href="#documentation">Documentation</a></li>
    <li><a href="#installation">Installation</a></li>
    <li><a href="#functionalities">Functionalities</a></li>
    <li><a href="#learning-guide">Learning Guide</a></li>
    <li><a href="#roadmap">Roadmap</a></li>
    <li><a href="#license">License</a></li>
    <li><a href="#contact">Contact</a></li>
  </ol>
</details>

## Introduction
**Optiland** is a Python-based, open-source lens design and analysis framework. With a simple and intuitive Python interface, Optiland enables the design, optimization, and analysis of complex optical systems, from paraxial and real raytracing to polarization, coatings, and wavefront analyses. It supports 2D/3D visualization, comprehensive tolerancing, local and global optimization, and freeform optics, among other features. Built on the speed of [NumPy](https://numpy.org/) and [SciPy](https://scipy.org/), Optiland delivers computational efficiency and flexibility across a wide range of optical tasks.

Get started immediately with [Optiland Tutorial #1](https://github.com/HarrisonKramer/optiland/blob/master/docs/examples/Tutorial_1a_Optiland_for_Beginners.ipynb), see the extensive [Learning Guide](https://github.com/HarrisonKramer/optiland?tab=readme-ov-file#learning-guide), or read the full documentation at [Read the Docs](https://optiland.readthedocs.io/).


<figure style="text-align: center;">
</figure>

Python code to generate this 3D visualization:
```python
from optiland.samples.objectives import ReverseTelephoto
lens = ReverseTelephoto()
lens.draw3D()
```

## Documentation
The full documentation for Optiland is hosted on [Read the Docs](https://optiland.readthedocs.io/).

Explore the [Example Gallery](https://optiland.readthedocs.io/en/latest/example_gallery.html) for a wide range of lens designs and analyses created with Optiland.

## Functionalities
- Lens entry
- 2D/3D visualization
- Paraxial and aberration analyses
- Real and paraxial ray tracing, including aspherics and freeforms
- Polarization ray tracing
- Real analysis functions (spot diagrams, ray aberration fans, OPD fans, distortion, PSF, MTF, etc.)
- Glass and material catalogue (based on refractiveindex.info)
- Design optimization (local and global)
- Wavefront and Zernike analysis
- Tolerancing, including sensitivity analysis and Monte Carlo methods
- Coating and surface scatter (BSDF) analysis
- Zemax file import

The code itself is in constant flux and new functionalities are always being added.

## Learning Guide
This guide gives a step-by-step approach to learning how to use Optiland.

1. **Introduction to Optiland**
    - [Tutorial 1a - Optiland for Beginners](https://github.com/HarrisonKramer/optiland/blob/master/docs/examples/Tutorial_1a_Optiland_for_Beginners.ipynb)
         - Lens entry
         - Material selection
         - Aperture, field and wavelength selection
         - Drawing a lens in 2D and 3D
    - [Tutorial 1b - Determining Lens Properties](https://github.com/HarrisonKramer/optiland/blob/master/docs/examples/Tutorial_1b_Lens_Properties.ipynb)
        - Focal length
        - Magnification
        - F-Number, Entrance/Exit pupil sizes & positions
        - Focal, Principal, and Nodal points, etc.
2. **Real Raytracing & Analysis**
    - [Tutorial 2a - Tracing & Analyzing Rays](https://github.com/HarrisonKramer/optiland/blob/master/docs/examples/Tutorial_2a_Tracing_&_Analyzing_Rays.ipynb)
        - How to trace rays through a system
        - Analyzing ray paths & properties
    - [Tutorial 2b - Tilting & De-centering Components](https://github.com/HarrisonKramer/optiland/blob/master/docs/examples/Tutorial_2b_Tilting_&_Decentering_Components.ipynb)
        - Tracing rays through misaligned components
    - [Tutorial 2c - Monte Carlo Raytracing Methods](https://github.com/HarrisonKramer/optiland/blob/master/docs/examples/Tutorial_2c_Monte_Carlo_Raytracing.ipynb)
        - How variations in lens properties impact lens performance
    - [Tutorial 2d - Aspheric Components](https://github.com/HarrisonKramer/optiland/blob/master/docs/examples/Tutorial_2d_Raytracing_Aspheres.ipynb)
        - Modeling even aspheres
3. **Aberrations**
    - [Tutorial 3a - Common aberration analyses/plots](https://github.com/HarrisonKramer/optiland/blob/master/docs/examples/Tutorial_3a_Common_Aberration_Analyses.ipynb)
        - Spot diagrams
        - Ray fans
        - Y-Ybar plots
        - Distortion / Grid distortion plots
        - Field curvature plots
    - [Tutorial 3b - 1st & 3rd-Order Aberrations](https://github.com/HarrisonKramer/optiland/blob/master/docs/examples/Tutorial_3b_First_&_Third_Order_Aberrations.ipynb)
        - Calculation of seidel, 1st & 3rd-order aberrations

File: database/data-nk/other/semiconductor alloys/AlAs-GaAs/Adachi-0.700.yml
# this file is part of refractiveindex.info database
# refractiveindex.info database is in the public domain
# copyright and related rights waived via CC0 1.0

REFERENCES: "S. Adachi. Optical dispersion relations for GaP, GaAs, GaSb, InP, InAs, InSb, Al<sub>x</sub>Ga<sub>1−x</sub>As, and In<sub>1−x</sub>Ga<sub>x</sub>As<sub>y</sub>P<sub>1−y</sub>, <a href=\"https://doi.org/10.1063/1.343580\"><i>J. Appl. Phys.</i> <b>66</b>, 6030-6040 (1989)</a><br>[<a href=\"https://github.com/polyanskiy/refractiveindex.info-scripts/blob/master/scripts/Adachi%201989%20-%20AlGaAs%200.700.py\">Calculation script (Python)</a>]"
COMMENTS: "Al<sub>x</sub>Ga<sub>1-x</sub>As; x=0.700"
DATA:
  - type: tabulated nk
    data: |
        2.0664e-01 1.5789e+00 2.5067e+00
        2.0767e-01 1.5882e+00 2.5208e+00
        2.0870e-01 1.5976e+00 2.5352e+00
        2.0975e-01 1.6072e+00 2.5502e+00
        2.1081e-01 1.6170e+00 2.5656e+00
        2.1188e-01 1.6270e+00 2.5816e+00
        2.1295e-01 1.6371e+00 2.5981e+00
        2.1404e-01 1.6475e+00 2.6153e+00
        2.1515e-01 1.6581e+00 2.6331e+00
        2.1626e-01 1.6689e+00 2.6517e+00
        2.1738e-01 1.6800e+00 2.6710e+00
        2.1852e-01 1.6915e+00 2.6911e+00
        2.1967e-01 1.7032e+00 2.7121e+00
        2.2083e-01 1.7154e+00 2.7340e+00
        2.2200e-01 1.7280e+00 2.7570e+00
        2.2318e-01 1.7411e+00 2.7811e+00
        2.2438e-01 1.7548e+00 2.8064e+00
        2.2559e-01 1.7691e+00 2.8330e+00
        2.2681e-01 1.7841e+00 2.8611e+00
        2.2805e-01 1.8000e+00 2.8906e+00
        2.2930e-01 1.8168e+00 2.9219e+00
        2.3057e-01 1.8348e+00 2.9549e+00
        2.3184e-01 1.8542e+00 2.9899e+00
        2.3314e-01 1.8751e+00 3.0271e+00
        2.3444e-01 1.8978e+00 3.0666e+00
        2.3577e-01 1.9228e+00 3.1085e+00
        2.3710e-01 1.9503e+00 3.1531e+00
        2.3845e-01 1.9809e+00 3.2006e+00
        2.3982e-01 2.0151e+00 3.2511e+00
        2.4120e-01 2.0538e+00 3.3047e+00
        2.4260e-01 2.0978e+00 3.3615e+00
        2.4402e-01 2.1480e+00 3.4214e+00
        2.4545e-01 2.2059e+00 3.4843e+00
        2.4690e-01 2.2728e+00 3.5497e+00
        2.4837e-01 2.3505e+00 3.6168e+00
        2.4985e-01 2.4408e+00 3.6842e+00
        2.5135e-01 2.5458e+00 3.7499e+00
        2.5287e-01 2.6674e+00 3.8110e+00
        2.5441e-01 2.8070e+00 3.8632e+00
        2.5597e-01 2.9651e+00 3.9012e+00
        2.5755e-01 3.1401e+00 3.9185e+00
        2.5914e-01 3.3281e+00 3.9082e+00
        2.6076e-01 3.5217e+00 3.8646e+00
        2.6239e-01 3.7105e+00 3.7844e+00
        2.6405e-01 3.8827e+00 3.6691e+00
        2.6573e-01 4.0277e+00 3.5252e+00
        2.6743e-01 4.1385e+00 3.3632e+00
        2.6915e-01 4.2130e+00 3.1949e+00
        2.7089e-01 4.2541e+00 3.0309e+00
        2.7266e-01 4.2675e+00 2.8791e+00
        2.7445e-01 4.2601e+00 2.7437e+00
        2.7626e-01 4.2385e+00 2.6266e+00
        2.7810e-01 4.2084e+00 2.5274e+00
        2.7996e-01 4.1740e+00 2.4448e+00
        2.8185e-01 4.1386e+00 2.3767e+00
        2.8376e-01 4.1044e+00 2.3213e+00
        2.8570e-01 4.0727e+00 2.2765e+00
        2.8766e-01 4.0446e+00 2.2405e+00
        2.8966e-01 4.0205e+00 2.2119e+00
        2.9168e-01 4.0007e+00 2.1892e+00
        2.9372e-01 3.9852e+00 2.1714e+00
        2.9580e-01 3.9742e+00 2.1576e+00
        2.9791e-01 3.9674e+00 2.1469e+00
        3.0005e-01 3.9649e+00 2.1388e+00
        3.0222e-01 3.9664e+00 2.1328e+00
        3.0442e-01 3.9720e+00 2.1283e+00
        3.0665e-01 3.9813e+00 2.1250e+00
        3.0891e-01 3.9945e+00 2.1225e+00
        3.1121e-01 4.0113e+00 2.1207e+00
        3.1354e-01 4.0318e+00 2.1193e+00
        3.1591e-01 4.0559e+00 2.1180e+00
        3.1832e-01 4.0837e+00 2.1167e+00
        3.2076e-01 4.1151e+00 2.1153e+00
        3.2324e-01 4.1504e+00 2.1135e+00
        3.2576e-01 4.1895e+00 2.1112e+00
        3.2831e-01 4.2326e+00 2.1083e+00
        3.3091e-01 4.2800e+00 2.1047e+00
        3.3355e-01 4.3318e+00 2.1001e+00
        3.3623e-01 4.3882e+00 2.0946e+00
        3.3896e-01 4.4495e+00 2.0879e+00
        3.4173e-01 4.5159e+00 2.0802e+00
        3.4454e-01 4.5872e+00 2.0714e+00
        3.4741e-01 4.6629e+00 2.0618e+00
        3.5032e-01 4.7414e+00 2.0523e+00
        3.5328e-01 4.8193e+00 2.0442e+00
        3.5629e-01 4.8901e+00 2.0402e+00
        3.5935e-01 4.9446e+00 2.0438e+00
        3.6246e-01 4.9191e+00 1.9203e+00
        3.6563e-01 4.8163e+00 1.6603e+00
        3.6886e-01 4.7289e+00 1.4929e+00
        3.7214e-01 4.6408e+00 1.3567e+00
        3.7548e-01 4.5541e+00 1.2350e+00
        3.7888e-01 4.4712e+00 1.1202e+00
        3.8235e-01 4.3936e+00 1.0083e+00
        3.8588e-01 4.3219e+00 8.9703e-01
        3.8947e-01 4.2562e+00 7.8497e-01
        3.9313e-01 4.1966e+00 6.7125e-01
        3.9686e-01 4.1432e+00 5.5524e-01
        4.0066e-01 4.1023e+00 4.9316e-01
        4.0454e-01 4.0719e+00 4.8802e-01
        4.0849e-01 4.0444e+00 4.8206e-01
        4.1252e-01 4.0195e+00 4.7524e-01
        4.1663e-01 3.9970e+00 4.6748e-01
        4.2082e-01 3.9768e+00 4.5872e-01
        4.2510e-01 3.9587e+00 4.4885e-01
        4.2947e-01 3.9426e+00 4.3771e-01
        4.3392e-01 3.9282e+00 4.2509e-01
        4.3847e-01 3.9156e+00 4.1065e-01
        4.4312e-01 3.9045e+00 3.9379e-01
        4.4786e-01 3.8948e+00 3.7325e-01
        4.5271e-01 3.8861e+00 3.4391e-01
        4.5767e-01 3.8497e+00 3.1703e-01
        4.6273e-01 3.8284e+00 3.0650e-01
        4.6791e-01 3.8122e+00 2.9444e-01
        4.7320e-01 3.7991e+00 2.8084e-01
        4.7862e-01 3.7882e+00 2.6547e-01
        4.8416e-01 3.7791e+00 2.4795e-01
        4.8983e-01 3.7716e+00 2.2767e-01
        4.9564e-01 3.7656e+00 2.0355e-01
        5.0158e-01 3.7609e+00 1.7345e-01
        5.0767e-01 3.7574e+00 1.3125e-01
        5.1391e-01 3.7089e+00 5.0464e-02
        5.2030e-01 3.6496e+00 4.7041e-02
        5.2686e-01 3.6111e+00 4.3442e-02
        5.3358e-01 3.5797e+00 3.9893e-02
        5.4048e-01 3.5523e+00 3.6464e-02
        5.4756e-01 3.5276e+00 3.3201e-02
        5.5482e-01 3.5049e+00 3.0140e-02
        5.6228e-01 3.4838e+00 2.7316e-02
        5.6994e-01 3.4641e+00 2.4764e-02
        5.7782e-01 3.4455e+00 2.2519e-02
        5.8591e-01 3.4279e+00 2.0620e-02
        5.9424e-01 3.4111e+00 1.9106e-02
        6.0281e-01 3.3951e+00 1.8020e-02
        6.1162e-01 3.3798e+00 1.7406e-02
        6.2070e-01 3.3652e+00 1.7002e-02
        6.3005e-01 3.3512e+00 1.6605e-02
        6.3969e-01 3.3377e+00 1.6216e-02
        6.4963e-01 3.3247e+00 1.5835e-02
        6.5988e-01 3.3122e+00 1.5460e-02
        6.7046e-01 3.3001e+00 1.5093e-02
        6.8138e-01 3.2885e+00 1.4733e-02
        6.9267e-01 3.2773e+00 1.4380e-02
        7.0433e-01 3.2664e+00 1.4033e-02
        7.1640e-01 3.2559e+00 1.3692e-02
        7.2889e-01 3.2458e+00 1.3358e-02
        7.4182e-01 3.2360e+00 1.3030e-02
        7.5521e-01 3.2265e+00 1.2708e-02
        7.6910e-01 3.2174e+00 1.2391e-02
        7.8351e-01 3.2085e+00 1.2080e-02
        7.9847e-01 3.1999e+00 1.1775e-02
        8.1402e-01 3.1915e+00 1.1474e-02
        8.3018e-01 3.1835e+00 1.1179e-02
        8.4699e-01 3.1757e+00 1.0888e-02
        8.6450e-01 3.1681e+00 1.0602e-02
        8.8275e-01 3.1608e+00 1.0321e-02
        9.0179e-01 3.1537e+00 1.0044e-02
        9.2166e-01 3.1468e+00 9.7711e-03
        9.4243e-01 3.1401e+00 9.5025e-03
        9.6416e-01 3.1337e+00 9.2378e-03
        9.8691e-01 3.1274e+00 8.9769e-03
        1.0108e+00 3.1214e+00 8.7197e-03
        1.0358e+00 3.1155e+00 8.4661e-03
        1.0621e+00 3.1099e+00 8.2159e-03
        1.0898e+00 3.1044e+00 7.9690e-03
        1.1190e+00 3.0991e+00 7.7254e-03
        1.1497e+00 3.0940e+00 7.4848e-03
        1.1822e+00 3.0891e+00 7.2471e-03
        1.2166e+00 3.0843e+00 7.0123e-03
        1.2531e+00 3.0798e+00 6.7803e-03
        1.2918e+00 3.0753e+00 6.5509e-03
        1.3329e+00 3.0711e+00 6.3240e-03
        1.3768e+00 3.0670e+00 6.0996e-03
        1.4237e+00 3.0630e+00 5.8775e-03
        1.4739e+00 3.0592e+00 5.6577e-03
        1.5277e+00 3.0556e+00 5.4400e-03
        1.5857e+00 3.0521e+00 5.2243e-03
        1.6482e+00 3.0487e+00 5.0106e-03
        1.7158e+00 3.0455e+00 4.7988e-03
        1.7892e+00 3.0425e+00 4.5887e-03
        1.8692e+00 3.0395e+00 4.3804e-03
        1.9566e+00 3.0368e+00 4.1737e-03
        2.0527e+00 3.0341e+00 3.9685e-03
        2.1586e+00 3.0316e+00 3.7648e-03
        2.2761e+00 3.0292e+00 3.5624e-03
        2.4071e+00 3.0270e+00 3.3614e-03
        2.5541e+00 3.0249e+00 3.1616e-03
        2.7203e+00 3.0229e+00 2.9629e-03
        2.9095e+00 3.0211e+00 2.7653e-03
        3.1271e+00 3.0193e+00 2.5686e-03
        3.3798e+00 3.0178e+00 2.3729e-03
        3.6770e+00 3.0163e+00 2.1781e-03
        4.0315e+00 3.0149e+00 1.9840e-03
        4.4616e+00 3.0137e+00 1.7907e-03
        4.9945e+00 3.0126e+00 1.5979e-03
        5.6719e+00 3.0117e+00 1.4058e-03
        6.5619e+00 3.0108e+00 1.2141e-03
        7.7832e+00 3.0101e+00 1.0229e-03
        9.5631e+00 3.0095e+00 8.3205e-04
        1.2398e+01 3.0091e+00 6.4148e-04

File: database/data-nk/other/semiconductor alloys/AlAs-GaAs/Aspnes-0.yml
# this file is part of refractiveindex.info database
# refractiveindex.info database is in the public domain
# copyright and related rights waived via CC0 1.0

REFERENCES: "D. E. Aspnes, S. M. Kelso, R. A. Logan and R. Bhat. Optical properties of Al<sub>x</sub>Ga<sub>1-x</sub>As, <a href=\"https://doi.org/10.1063/1.337426\"><i>J. Appl. Phys.</i> <b>60</b>, 754-767 (1986)</a>"
COMMENTS: "Al<sub>x</sub>Ga<sub>1-x</sub>As; x = 0 (GaAs)"
DATA:
  - type: tabulated nk
    data: |
        0.2066 1.264 2.472
        0.2101 1.288 2.557
        0.2138 1.311 2.625
        0.2175 1.325 2.710
        0.2214 1.349 2.815
        0.2254 1.383 2.936
        0.2296 1.430 3.079
        0.2339 1.499 3.255
        0.2384 1.599 3.484
        0.2431 1.802 3.795
        0.2480 2.273 4.084
        0.2530 2.890 4.047
        0.2583 3.342 3.770
        0.2638 3.598 3.452
        0.2695 3.769 3.169
        0.2755 3.913 2.919
        0.2818 4.015 2.563
        0.2883 3.939 2.260
        0.2952 3.810 2.069
        0.3024 3.692 1.969
        0.3100 3.601 1.920
        0.3179 3.538 1.904
        0.3263 3.501 1.909
        0.3351 3.485 1.931
        0.3444 3.495 1.965
        0.3542 3.531 2.013
        0.3647 3.596 2.076
        0.3757 3.709 2.162
        0.3875 3.938 2.288
        0.3999 4.373 2.146
        0.4133 4.509 1.948
        0.4275 5.052 1.721
        0.4428 4.959 0.991
        0.4592 4.694 0.696
        0.4769 4.492 0.539
        0.4959 4.333 0.441
        0.5166 4.205 0.371
        0.5391 4.100 0.320
        0.5636 4.013 0.276
        0.5904 3.940 0.240
        0.6199 3.878 0.211
        0.6525 3.826 0.179
        0.6888 3.786 0.157
        0.7293 3.742 0.123
        0.7749 3.700 0.093
        0.8266 3.666 0.059

File: database/data-nk/other/semiconductor alloys/AlAs-GaAs/Aspnes-19.8.yml
# this file is part of refractiveindex.info database
# refractiveindex.info database is in the public domain
# copyright and related rights waived via CC0 1.0

REFERENCES: "D. E. Aspnes, S. M. Kelso, R. A. Logan and R. Bhat. Optical properties of Al<sub>x</sub>Ga<sub>1-x</sub>As, <a href=\"https://doi.org/10.1063/1.337426\"><i>J. Appl. Phys.</i> <b>60</b>, 754-767 (1986)</a>"
COMMENTS: "Al<sub>x</sub>Ga<sub>1-x</sub>As; x = 0.198"
DATA:
  - type: tabulated nk
    data: |
        0.2066 1.333 2.457
        0.2101 1.339 2.531
        0.2138 1.349 2.600
        0.2175 1.366 2.688
        0.2214 1.393 2.794
        0.2254 1.433 2.912
        0.2296 1.490 3.049
        0.2339 1.567 3.208
        0.2384 1.677 3.407
        0.2431 1.860 3.654
        0.2480 2.210 3.914
        0.2530 2.734 3.997
        0.2583 3.238 3.867
        0.2638 3.638 3.575
        0.2695 3.924 3.223
        0.2755 4.053 2.803
        0.2818 4.018 2.449
        0.2883 3.911 2.206
        0.2952 3.795 2.059
        0.3024 3.701 1.976
        0.3100 3.633 1.933
        0.3179 3.588 1.917
        0.3263 3.568 1.922
        0.3351 3.572 1.942
        0.3444 3.602 1.979
        0.3542 3.668 2.034
        0.3647 3.792 2.115
        0.3757 4.084 2.180
        0.3875 4.379 1.978
        0.3999 4.607 1.857
        0.4133 4.943 1.322
        0.4275 4.757 0.865
        0.4428 4.547 0.636
        0.4592 4.375 0.499
        0.4769 4.235 0.409
        0.4959 4.118 0.341
        0.5166 4.022 0.288
        0.5391 3.940 0.242
        0.5636 3.871 0.202
        0.5904 3.815 0.165
        0.6199 3.759 0.118
        0.6525 3.700 0.094
        0.6888 3.662 0.082
        0.7293 3.635 0.002
        0.7749 3.536 0.002
        0.8266 3.457 0.000

File: database/data-nk/other/semiconductor alloys/AlAs-GaAs/Aspnes-31.5.yml
# this file is part of refractiveindex.info database
# refractiveindex.info database is in the public domain
# copyright and related rights waived via CC0 1.0

REFERENCES: "D. E. Aspnes, S. M. Kelso, R. A. Logan and R. Bhat. Optical properties of Al<sub>x</sub>Ga<sub>1-x</sub>As, <a href=\"https://doi.org/10.1063/1.337426\"><i>J. Appl. Phys.</i> <b>60</b>, 754-767 (1986)</a>"
COMMENTS: "Al<sub>x</sub>Ga<sub>1-x</sub>As; x = 0.315"
DATA:
  - type: tabulated nk
    data: |
        0.2066 1.347 2.443
        0.2101 1.338 2.502
        0.2138 1.352 2.577
        0.2175 1.367 2.669
        0.2214 1.393 2.776
        0.2254 1.437 2.893
        0.2296 1.497 3.030
        0.2339 1.581 3.187
        0.2384 1.696 3.376
        0.2431 1.878 3.604
        0.2480 2.198 3.845
        0.2530 2.684 3.957
        0.2583 3.196 3.881
        0.2638 3.669 3.617
        0.2695 3.982 3.177
        0.2755 4.062 2.733
        0.2818 3.999 2.393
        0.2883 3.883 2.172
        0.2952 3.772 2.040
        0.3024 3.686 1.966
        0.3100 3.625 1.927
        0.3179 3.588 1.914
        0.3263 3.575 1.921
        0.3351 3.589 1.946
        0.3444 3.633 1.988
        0.3542 3.724 2.054
        0.3647 3.922 2.134
        0.3757 4.246 2.041
        0.3875 4.456 1.879
        0.3999 4.825 1.558
        0.4133 4.781 1.012
        0.4275 4.582 0.722
        0.4428 4.404 0.556
        0.4592 4.258 0.446
        0.4769 4.135 0.367
        0.4959 4.032 0.305
        0.5166 3.945 0.258
        0.5391 3.872 0.227
        0.5636 3.815 0.202
        0.5904 3.750 0.167
        0.6199 3.690 0.145
        0.6525 3.650 0.111
        0.6888 3.592 0.008
        0.7293 3.509 0.000
        0.7749 3.456 0.000
        0.8266 3.404 0.000

File: database/data-nk/other/semiconductor alloys/AlAs-GaAs/Aspnes-49.1.yml
# this file is part of refractiveindex.info database
# refractiveindex.info database is in the public domain
# copyright and related rights waived via CC0 1.0

REFERENCES: "D. E. Aspnes, S. M. Kelso, R. A. Logan and R. Bhat. Optical properties of Al<sub>x</sub>Ga<sub>1-x</sub>As, <a href=\"https://doi.org/10.1063/1.337426\"><i>J. Appl. Phys.</i> <b>60</b>, 754-767 (1986)</a>"
COMMENTS: "Al<sub>x</sub>Ga<sub>1-x</sub>As; x = 0.491"
DATA:
  - type: tabulated nk
    data: |
        0.2066 1.366 2.418
        0.2101 1.363 2.490
        0.2138 1.364 2.572
        0.2175 1.379 2.666
        0.2214 1.412 2.780
        0.2254 1.462 2.903
        0.2296 1.532 3.045
        0.2339 1.632 3.199
        0.2384 1.763 3.378
        0.2431 1.951 3.579
        0.2480 2.250 3.787
        0.2530 2.686 3.904
        0.2583 3.187 3.899
        0.2638 3.731 3.645
        0.2695 4.072 3.147
        0.2755 4.107 2.668
        0.2818 4.009 2.351
        0.2883 3.894 2.159
        0.2952 3.798 2.046
        0.3024 3.730 1.980
        0.3100 3.688 1.945
        0.3179 3.671 1.933
        0.3263 3.680 1.942
        0.3351 3.724 1.969
        0.3444 3.822 2.017
        0.3542 4.034 2.049
        0.3647 4.294 1.922
        0.3757 4.525 1.748
        0.3875 4.753 1.340
        0.3999 4.654 0.926
        0.4133 4.483 0.684
        0.4275 4.328 0.534
        0.4428 4.195 0.429
        0.4592 4.081 0.355
        0.4769 3.985 0.292
        0.4959 3.903 0.245
        0.5166 3.838 0.205
        0.5391 3.761 0.164
        0.5636 3.696 0.133
        0.5904 3.665 0.088
        0.6199 3.558 0.002
        0.6525 3.477 0.000
        0.6888 3.417 0.000
        0.7293 3.368 0.000
        0.7749 3.329 0.000
        0.8266 3.283 0.000

File: database/data-nk/other/semiconductor alloys/AlAs-GaAs/Aspnes-59.0.yml
# this file is part of refractiveindex.info database
# refractiveindex.info database is in the public domain
# copyright and related rights waived via CC0 1.0

REFERENCES: "D. E. Aspnes, S. M. Kelso, R. A. Logan and R. Bhat. Optical properties of Al<sub>x</sub>Ga<sub>1-x</sub>As, <a href=\"https://doi.org/10.1063/1.337426\"><i>J. Appl. Phys.</i> <b>60</b>, 754-767 (1986)</a>"
COMMENTS: "Al<sub>x</sub>Ga<sub>1-x</sub>As; x = 0.590"
DATA:
  - type: tabulated nk
    data: |
        0.2066 1.385 2.420
        0.2101 1.370 2.485
        0.2138 1.370 2.565
        0.2175 1.389 2.669
        0.2214 1.422 2.785
        0.2254 1.475 2.915
        0.2296 1.553 3.059
        0.2339 1.661 3.217
        0.2384 1.805 3.392
        0.2431 2.007 3.581
        0.2480 2.304 3.772
        0.2530 2.740 3.881
        0.2583 3.221 3.866
        0.2638 3.762 3.617
        0.2695 4.120 3.107
        0.2755 4.127 2.616
        0.2818 4.015 2.318
        0.2883 3.903 2.142
        0.2952 3.815 2.038
        0.3024 3.758 1.978
        0.3100 3.729 1.947
        0.3179 3.725 1.935
        0.3263 3.750 1.944
        0.3351 3.822 1.973
        0.3444 3.977 2.002
        0.3542 4.224 1.924
        0.3647 4.429 1.754
        0.3757 4.665 1.450
        0.3875 4.649 1.028
        0.3999 4.497 0.754
        0.4133 4.343 0.584
        0.4275 4.208 0.468
        0.4428 4.092 0.384
        0.4592 3.992 0.317
        0.4769 3.909 0.262
        0.4959 3.837 0.205
        0.5166 3.758 0.157
        0.5391 3.690 0.126
        0.5636 3.658 0.063
        0.5904 3.546 0.005
        0.6199 3.467 0.000
        0.6525 3.405 0.000
        0.6888 3.354 0.000
        0.7293 3.313 0.000
        0.7749 3.274 0.000
        0.8266 3.237 0.000

File: database/data-nk/other/semiconductor alloys/AlAs-GaAs/Aspnes-70.0.yml
# this file is part of refractiveindex.info database
# refractiveindex.info database is in the public domain
# copyright and related rights waived via CC0 1.0

REFERENCES: "D. E. Aspnes, S. M. Kelso, R. A. Logan and R. Bhat. Optical properties of Al<sub>x</sub>Ga<sub>1-x</sub>As, <a href=\"https://doi.org/10.1063/1.337426\"><i>J. Appl. Phys.</i> <b>60</b>, 754-767 (1986)</a>"
COMMENTS: "Al<sub>x</sub>Ga<sub>1-x</sub>As; x = 0.700"
DATA:
  - type: tabulated nk
    data: |
        0.2066 1.377 2.426
        0.2101 1.366 2.493
        0.2138 1.365 2.581
        0.2175 1.375 2.688
        0.2214 1.407 2.809
        0.2254 1.462 2.946
        0.2296 1.545 3.098
        0.2339 1.662 3.269
        0.2384 1.829 3.445
        0.2431 2.049 3.620
        0.2480 2.354 3.788
        0.2530 2.777 3.873
        0.2583 3.214 3.853
        0.2638 3.758 3.637
        0.2695 4.144 3.150
        0.2755 4.142 2.645
        0.2818 4.028 2.365
        0.2883 3.932 2.206
        0.2952 3.868 2.111
        0.3024 3.835 2.055
        0.3100 3.836 2.023
        0.3179 3.868 2.009
        0.3263 3.947 2.006
        0.3351 4.103 1.993
        0.3444 4.319 1.877
        0.3542 4.502 1.678
        0.3647 4.665 1.357
        0.3757 4.615 0.980
        0.3875 4.471 0.735
        0.3999 4.325 0.574
        0.4133 4.196 0.460
        0.4275 4.084 0.374
        0.4428 3.987 0.307
        0.4592 3.906 0.245
        0.4769 3.823 0.184
        0.4959 3.746 0.129
        0.5166 3.696 0.069
        0.5391 3.595 0.002
        0.5636 3.500 0.000
        0.5904 3.425 0.000
        0.6199 3.361 0.000
        0.6525 3.306 0.000
        0.6888 3.261 0.000
        0.7293 3.225 0.000
        0.7749 3.188 0.000
        0.8266 3.153 0.000

File: database/data-nk/other/semiconductor alloys/AlAs-GaAs/Aspnes-9.9.yml
# this file is part of refractiveindex.info database
# refractiveindex.info database is in the public domain
# copyright and related rights waived via CC0 1.0

REFERENCES: "D. E. Aspnes, S. M. Kelso, R. A. Logan and R. Bhat. Optical properties of Al<sub>x</sub>Ga<sub>1-x</sub>As, <a href=\"https://doi.org/10.1063/1.337426\"><i>J. Appl. Phys.</i> <b>60</b>, 754-767 (1986)</a>"
COMMENTS: "Al<sub>x</sub>Ga<sub>1-x</sub>As; x = 0.099"
DATA:
  - type: tabulated nk
    data: |
        0.2066 1.311 2.457
        0.2101 1.318 2.538
        0.2138 1.330 2.608
        0.2175 1.345 2.698
        0.2214 1.371 2.800
        0.2254 1.408 2.921
        0.2296 1.459 3.059
        0.2339 1.531 3.223
        0.2384 1.634 3.433
        0.2431 1.819 3.704
        0.2480 2.207 3.983
        0.2530 2.772 4.036
        0.2583 3.267 3.846
        0.2638 3.611 3.536
        0.2695 3.829 3.229
        0.2755 4.010 2.876
        0.2818 4.017 2.507
        0.2883 3.922 2.240
        0.2952 3.801 2.074
        0.3024 3.697 1.983
        0.3100 3.618 1.937
        0.3179 3.566 1.920
        0.3263 3.537 1.924
        0.3351 3.532 1.945
        0.3444 3.552 1.979
        0.3542 3.601 2.030
        0.3647 3.690 2.100
        0.3757 3.864 2.203
        0.3875 4.253 2.187
        0.3999 4.460 1.949
        0.4133 4.838 1.836
        0.4275 4.968 1.126
        0.4428 4.725 0.763
        0.4592 4.518 0.575
        0.4769 4.353 0.462
        0.4959 4.220 0.382
        0.5166 4.111 0.320
        0.5391 4.018 0.276
        0.5636 3.940 0.237
        0.5904 3.876 0.199
        0.6199 3.820 0.171
        0.6525 3.775 0.127
        0.6888 3.716 0.099
        0.7293 3.678 0.082
        0.7749 3.661 0.059
        0.8266 3.572 0.000

File: database/data-nk/other/semiconductor alloys/AlAs-GaAs/Papatryfonos-45.2.yml
# this file is part of refractiveindex.info database
# refractiveindex.info database is in the public domain
# copyright and related rights waived via CC0 1.0

REFERENCES: "K. Papatryfonos, T. Angelova, A. Brimont, B. Reid, S. Guldin, P. R. Smith, M. Tang, K. Li, A. J. Seeds, H. Liu, D. R. Selviah. Refractive indices of MBE-grown Al<sub>x</sub>Ga<sub>1-x</sub>As ternary alloys in the transparent wavelength region, <a href=\"https://doi.org/10.1063/5.0039631\"><i>AIP Adv.</i> <b>11</b>, 025327 (2021)</a> (Numerical data kindly provided by Konstantinos Papatryfonos)"
COMMENTS: "Al<sub>x</sub>Ga<sub>1-x</sub>As; x = 0.452"
DATA:
  - type: tabulated nk
    data: |
        0.26049 3.51372E+00 3.78850E+00
        0.26159 3.61822E+00 3.72601E+00
        0.26270 3.71793E+00 3.65284E+00
        0.26381 3.81057E+00 3.56877E+00
        0.26494 3.88712E+00 3.47405E+00
        0.26608 3.95268E+00 3.37424E+00
        0.26723 4.00723E+00 3.27193E+00
        0.26838 4.05007E+00 3.16899E+00
        0.26955 4.07990E+00 3.06694E+00
        0.27073 4.09828E+00 2.96799E+00
        0.27191 4.10742E+00 2.87345E+00
        0.27311 4.10872E+00 2.78389E+00
        0.27432 4.10364E+00 2.69976E+00
        0.27554 4.09408E+00 2.62102E+00
        0.27677 4.07850E+00 2.54874E+00
        0.27801 4.05987E+00 2.48336E+00
        0.27926 4.03886E+00 2.42341E+00
        0.28053 4.01653E+00 2.36895E+00
        0.28180 3.99416E+00 2.31962E+00
        0.28309 3.96957E+00 2.27527E+00
        0.28439 3.94618E+00 2.23505E+00
        0.28570 3.92289E+00 2.19874E+00
        0.28702 3.89985E+00 2.16580E+00
        0.28835 3.87721E+00 2.13576E+00
        0.28970 3.85556E+00 2.10918E+00
        0.29106 3.83502E+00 2.08543E+00
        0.29244 3.81541E+00 2.06383E+00
        0.29382 3.79696E+00 2.04443E+00
        0.29522 3.77983E+00 2.02700E+00
        0.29663 3.76393E+00 2.01135E+00
        0.29806 3.74872E+00 1.99800E+00
        0.29950 3.73505E+00 1.98575E+00
        0.30095 3.72216E+00 1.97469E+00
        0.30242 3.70964E+00 1.96500E+00
        0.30390 3.69868E+00 1.95670E+00
        0.30540 3.68860E+00 1.94982E+00
        0.30691 3.67973E+00 1.94385E+00
        0.30844 3.67177E+00 1.93853E+00
        0.30998 3.66449E+00 1.93384E+00
        0.31154 3.65804E+00 1.93035E+00
        0.31311 3.65303E+00 1.92820E+00
        0.31470 3.64882E+00 1.92658E+00
        0.31631 3.64571E+00 1.92573E+00
        0.31793 3.64371E+00 1.92574E+00
        0.31957 3.64262E+00 1.92645E+00
        0.32122 3.64259E+00 1.92795E+00
        0.32290 3.64369E+00 1.93016E+00
        0.32459 3.64591E+00 1.93304E+00
        0.32630 3.64919E+00 1.93663E+00
        0.32802 3.65367E+00 1.94088E+00
        0.32977 3.66006E+00 1.94618E+00
        0.33153 3.66741E+00 1.95228E+00
        0.33331 3.67592E+00 1.95918E+00
        0.33512 3.68602E+00 1.96680E+00
        0.33694 3.69809E+00 1.97497E+00
        0.33878 3.71158E+00 1.98442E+00
        0.34064 3.72808E+00 1.99469E+00
        0.34252 3.74713E+00 2.00593E+00
        0.34442 3.76936E+00 2.01800E+00
        0.34635 3.79481E+00 2.03080E+00
        0.34829 3.82553E+00 2.04430E+00
        0.35026 3.86155E+00 2.05733E+00
        0.35225 3.90417E+00 2.06845E+00
        0.35426 3.95316E+00 2.07597E+00
        0.35630 4.00775E+00 2.07808E+00
        0.35836 4.06826E+00 2.07076E+00
        0.36044 4.12843E+00 2.05254E+00
        0.36255 4.18606E+00 2.02594E+00
        0.36468 4.23930E+00 1.99348E+00
        0.36684 4.28689E+00 1.95774E+00
        0.36903 4.32958E+00 1.92156E+00
        0.37124 4.37022E+00 1.88785E+00
        0.37347 4.41304E+00 1.85649E+00
        0.37574 4.46069E+00 1.82593E+00
        0.37803 4.51529E+00 1.79305E+00
        0.38035 4.58010E+00 1.75035E+00
        0.38269 4.64949E+00 1.68546E+00
        0.38507 4.71232E+00 1.60165E+00
        0.38748 4.76047E+00 1.50250E+00
        0.38991 4.78839E+00 1.39322E+00
        0.39238 4.79421E+00 1.28441E+00
        0.39488 4.78245E+00 1.18568E+00
        0.39741 4.76060E+00 1.09638E+00
        0.39998 4.73192E+00 1.01599E+00
        0.40257 4.69900E+00 9.43970E-01
        0.40520 4.66328E+00 8.80380E-01
        0.40787 4.62638E+00 8.25220E-01
        0.41057 4.58943E+00 7.75150E-01
        0.41331 4.55309E+00 7.29810E-01
        0.41608 4.51785E+00 6.88970E-01
        0.41889 4.48339E+00 6.52620E-01
        0.42174 4.44958E+00 6.20450E-01
        0.42463 4.41712E+00 5.90150E-01
        0.42756 4.38563E+00 5.61470E-01
        0.43053 4.35489E+00 5.35090E-01
        0.43354 4.32536E+00 5.11080E-01
        0.43659 4.29715E+00 4.88770E-01
        0.43969 4.26976E+00 4.67800E-01
        0.44283 4.24305E+00 4.48300E-01
        0.44602 4.21710E+00 4.30160E-01
        0.44925 4.19207E+00 4.13010E-01
        0.45253 4.16774E+00 3.96820E-01
        0.45586 4.14447E+00 3.82650E-01
        0.45923 4.12196E+00 3.68560E-01
        0.46266 4.09997E+00 3.55320E-01
        0.46614 4.07881E+00 3.44780E-01
        0.46967 4.05883E+00 3.29940E-01
        0.47325 4.03927E+00 3.16010E-01
        0.47689 4.02044E+00 3.04490E-01
        0.48059 4.00215E+00 2.93970E-01
        0.48435 3.98430E+00 2.81950E-01
        0.48816 3.96661E+00 2.73620E-01
        0.49203 3.95010E+00 2.63910E-01
        0.49597 3.93411E+00 2.53800E-01
        0.49997 3.91862E+00 2.43950E-01
        0.50403 3.90370E+00 2.34840E-01
        0.50817 3.88926E+00 2.26200E-01
        0.51237 3.87585E+00 2.18170E-01
        0.51664 3.86310E+00 2.10780E-01
        0.52098 3.85100E+00 2.03290E-01
        0.52539 3.83936E+00 1.94880E-01
        0.52988 3.82698E+00 1.85540E-01
        0.53445 3.81301E+00 1.75390E-01
        0.53910 3.79825E+00 1.65550E-01
        0.54383 3.78303E+00 1.56510E-01
        0.54864 3.76777E+00 1.48480E-01
        0.55354 3.75358E+00 1.41390E-01
        0.55853 3.74003E+00 1.34250E-01
        0.56360 3.72694E+00 1.27250E-01
        0.56877 3.71433E+00 1.20520E-01
        0.57404 3.70237E+00 1.14030E-01
        0.57940 3.69148E+00 1.07320E-01
        0.58487 3.68147E+00 1.00680E-01
        0.59044 3.67218E+00 9.32700E-02
        0.59612 3.66381E+00 8.63500E-02
        0.60191 3.65913E+00 7.96200E-02
        0.60781 3.66213E+00 6.96300E-02
        0.61382 3.65827E+00 3.73900E-02
        0.61996 3.63519E+00 1.42600E-02
        0.62623 3.60707E+00 3.73000E-03
        0.63262 3.58299E+00 1.86000E-03
        0.63914 3.56372E+00 2.68000E-03
        0.64579 3.54636E+00 1.34000E-03
        0.65259 3.52940E+00 9.00000E-04
        0.65954 3.51299E+00 4.31000E-04
        0.66663 3.49737E+00 1.43000E-04
        0.67387 3.48304E+00 1.90000E-04
        0.68128 3.46957E+00 4.03000E-04
        0.68885 3.45716E+00 5.54000E-04
        0.69659 3.44615E+00 3.83000E-04
        0.70450 3.43482E+00 1.60000E-04
        0.71260 3.42473E+00 3.10000E-05
        0.72089 3.41438E+00 0.00000E+00
        0.72937 3.40418E+00 0.00000E+00
        0.73805 3.39480E+00 0.00000E+00
        0.74694 3.38754E+00 0.00000E+00
        0.75605 3.37932E+00 0.00000E+00
        0.76539 3.36973E+00 0.00000E+00
        0.77495 3.35902E+00 0.00000E+00
        0.78476 3.34746E+00 0.00000E+00
        0.79482 3.33746E+00 0.00000E+00
        0.80515 3.32778E+00 0.00000E+00
        0.81574 3.31922E+00 0.00000E+00
        0.82662 3.30924E+00 0.00000E+00
        0.83779 3.30375E+00 0.00000E+00
        0.84926 3.29667E+00 0.00000E+00
        0.86106 3.29123E+00 0.00000E+00
        0.87319 3.28616E+00 0.00000E+00
        0.88566 3.28004E+00 0.00000E+00
        0.89850 3.27420E+00 0.00000E+00
        0.91171 3.26806E+00 0.00000E+00
        0.92532 3.26199E+00 0.00000E+00
        0.93934 3.25597E+00 0.00000E+00
        0.95379 3.25165E+00 0.00000E+00
        0.96869 3.24758E+00 0.00000E+00
        0.98407 3.24399E+00 0.00000E+00
        0.99994 3.24050E+00 0.00000E+00
        1.01633 3.23693E+00 0.00000E+00
        1.03327 3.23201E+00 0.00000E+00
        1.05078 3.22694E+00 0.00000E+00
        1.06890 3.22198E+00 0.00000E+00
        1.08765 3.21709E+00 0.00000E+00
        1.10708 3.21239E+00 0.00000E+00
        1.12721 3.20777E+00 0.00000E+00
        1.14808 3.20327E+00 0.00000E+00
        1.16974 3.19890E+00 0.00000E+00
        1.19224 3.19460E+00 0.00000E+00
        1.21561 3.19043E+00 0.00000E+00
        1.23993 3.18625E+00 0.00000E+00
        1.26523 3.18225E+00 0.00000E+00
        1.29159 3.17836E+00 0.00000E+00
        1.31907 3.17447E+00 0.00000E+00
        1.34775 3.17077E+00 0.00000E+00
        1.37770 3.16710E+00 0.00000E+00
        1.40901 3.16348E+00 0.00000E+00
        1.44177 3.15996E+00 0.00000E+00
        1.47610 3.15650E+00 0.00000E+00
        1.51210 3.15316E+00 0.00000E+00
        1.54991 3.14984E+00 0.00000E+00
        1.58965 3.14661E+00 0.00000E+00
        1.63148 3.14347E+00 0.00000E+00
        1.67558 3.14040E+00 0.00000E+00
        1.72212 3.13741E+00 0.00000E+00
        1.77132 3.13441E+00 0.00000E+00
        1.82342 3.13149E+00 0.00000E+00
        1.87868 3.12917E+00 0.00000E+00
SPECS:
    n_is_absolute: true
    wavelength_is_vacuum: true

File: database/data-nk/other/semiconductor alloys/AlAs-GaAs/Perner-92.9.yml
# this file is part of refractiveindex.info database
# refractiveindex.info database is in the public domain
# copyright and related rights waived via CC0 1.0

REFERENCES: "L. W. Perner, G.-W. Truong, D. Follman, M. Prinz, G. Winkler, S. Puchegger, G. D. Cole, O. H. Heckl. Simultaneous measurement of mid-infrared refractive indices in thin-film heterostructures: Methodology and results for GaAs/AlGaAs, <a href=\"https://doi.org/10.1103/PhysRevResearch.5.033048\"><i>Phys. Rev. Res.</i> <b>5</b>, 033048 (2023)</a> (Data kindly provided by the authors)"
COMMENTS: "Al<sub>0.929</sub>Ga<sub>0.071</sub>As (interpolation for other alloy ratios possible). Relative standard uncertainty ≤3.3×10<sup>-4</sup> over whole range. Measured in a high-purity GaAs/AlGaAs crystalline thin-film multilayer. Sample grown via molecular beam epitaxy on GaAs seed wafer. Optical measurements at 2.21 mbar and 22 °C."
DATA:
  - type: formula 1
    wavelength_range: 2.0 7.1
    coefficients: 0 7.214199525964231 0.26714974883257975
SPECS:
    n_is_absolute: true
    wavelength_is_vacuum: true
    temperature: 22 °C
