Repository: HarrisonKramer/optiland

<div align="left">
</div>

<!-- TABLE OF CONTENTS -->
<details>
  <summary>Table of Contents</summary>
  <ol>
    <li><a href="#introduction">Introduction</a></li>
    <li><a href="#documentation">Documentation</a></li>
    <li><a href="#installation">Installation</a></li>
    <li><a href="#functionalities">Functionalities</a></li>
    <li><a href="#learning-guide">Learning Guide</a></li>
    <li><a href="#roadmap">Roadmap</a></li>
    <li><a href="#license">License</a></li>
    <li><a href="#contact">Contact</a></li>
  </ol>
</details>

## Introduction
**Optiland** is a Python-based, open-source lens design and analysis framework. With a simple and intuitive Python interface, Optiland enables the design, optimization, and analysis of complex optical systems, from paraxial and real raytracing to polarization, coatings, and wavefront analyses. It supports 2D/3D visualization, comprehensive tolerancing, local and global optimization, and freeform optics, among other features. Built on the speed of [NumPy](https://numpy.org/) and [SciPy](https://scipy.org/), Optiland delivers computational efficiency and flexibility across a wide range of optical tasks.

Get started immediately with [Optiland Tutorial #1](https://github.com/HarrisonKramer/optiland/blob/master/docs/examples/Tutorial_1a_Optiland_for_Beginners.ipynb), see the extensive [Learning Guide](https://github.com/HarrisonKramer/optiland?tab=readme-ov-file#learning-guide), or read the full documentation at [Read the Docs](https://optiland.readthedocs.io/).


<figure style="text-align: center;">
</figure>

Python code to generate this 3D visualization:
```python
from optiland.samples.objectives import ReverseTelephoto
lens = ReverseTelephoto()
lens.draw3D()
```

## Documentation
The full documentation for Optiland is hosted on [Read the Docs](https://optiland.readthedocs.io/).

Explore the [Example Gallery](https://optiland.readthedocs.io/en/latest/example_gallery.html) for a wide range of lens designs and analyses created with Optiland.

## Functionalities
- Lens entry
- 2D/3D visualization
- Paraxial and aberration analyses
- Real and paraxial ray tracing, including aspherics and freeforms
- Polarization ray tracing
- Real analysis functions (spot diagrams, ray aberration fans, OPD fans, distortion, PSF, MTF, etc.)
- Glass and material catalogue (based on refractiveindex.info)
- Design optimization (local and global)
- Wavefront and Zernike analysis
- Tolerancing, including sensitivity analysis and Monte Carlo methods
- Coating and surface scatter (BSDF) analysis
- Zemax file import

The code itself is in constant flux and new functionalities are always being added.

## Learning Guide
This guide gives a step-by-step approach to learning how to use Optiland.

1. **Introduction to Optiland**
    - [Tutorial 1a - Optiland for Beginners](https://github.com/HarrisonKramer/optiland/blob/master/docs/examples/Tutorial_1a_Optiland_for_Beginners.ipynb)
         - Lens entry
         - Material selection
         - Aperture, field and wavelength selection
         - Drawing a lens in 2D and 3D
    - [Tutorial 1b - Determining Lens Properties](https://github.com/HarrisonKramer/optiland/blob/master/docs/examples/Tutorial_1b_Lens_Properties.ipynb)
        - Focal length
        - Magnification
        - F-Number, Entrance/Exit pupil sizes & positions
        - Focal, Principal, and Nodal points, etc.
2. **Real Raytracing & Analysis**
    - [Tutorial 2a - Tracing & Analyzing Rays](https://github.com/HarrisonKramer/optiland/blob/master/docs/examples/Tutorial_2a_Tracing_&_Analyzing_Rays.ipynb)
        - How to trace rays through a system
        - Analyzing ray paths & properties
    - [Tutorial 2b - Tilting & De-centering Components](https://github.com/HarrisonKramer/optiland/blob/master/docs/examples/Tutorial_2b_Tilting_&_Decentering_Components.ipynb)
        - Tracing rays through misaligned components
    - [Tutorial 2c - Monte Carlo Raytracing Methods](https://github.com/HarrisonKramer/optiland/blob/master/docs/examples/Tutorial_2c_Monte_Carlo_Raytracing.ipynb)
        - How variations in lens properties impact lens performance
    - [Tutorial 2d - Aspheric Components](https://github.com/HarrisonKramer/optiland/blob/master/docs/examples/Tutorial_2d_Raytracing_Aspheres.ipynb)
        - Modeling even aspheres
3. **Aberrations**
    - [Tutorial 3a - Common aberration analyses/plots](https://github.com/HarrisonKramer/optiland/blob/master/docs/examples/Tutorial_3a_Common_Aberration_Analyses.ipynb)
        - Spot diagrams
        - Ray fans
        - Y-Ybar plots
        - Distortion / Grid distortion plots
        - Field curvature plots
    - [Tutorial 3b - 1st & 3rd-Order Aberrations](https://github.com/HarrisonKramer/optiland/blob/master/docs/examples/Tutorial_3b_First_&_Third_Order_Aberrations.ipynb)
        - Calculation of seidel, 1st & 3rd-order aberrations

File: database/data-nk/other/semiconductor alloys/AlSb-GaSb/Ferrini-10.yml
# this file is part of refractiveindex.info database
# refractiveindex.info database is in the public domain
# copyright and related rights waived via CC0 1.0

REFERENCES: "R. Ferrini, M. Patrini, and S. Franchi. Optical functions from 0.02 to 6 eV of Al<sub>x</sub>Ga<sub>1−x</sub>Sb/GaSb epitaxial layers, <a href=\"https://doi.org/10.1063/1.368677\"><i>J. Appl Phys.</i> <b>84</b>, 4517-4524 (1998)</a>"
COMMENTS: "Al<sub>x</sub>Ga<sub>1−x</sub>Sb, x = 0.1. Thin film grown by molecular beam epitaxy on a GaSb substrate."
DATA:
  - type: tabulated nk
    data: |
        0.207 1.241 2.598
        0.210 1.230 2.595
        0.214 1.224 2.599
        0.218 1.231 2.628
        0.221 1.258 2.672
        0.225 1.312 2.712
        0.230 1.376 2.723
        0.234 1.413 2.717
        0.238 1.418 2.724
        0.243 1.414 2.765
        0.248 1.420 2.832
        0.253 1.441 2.915
        0.258 1.472 3.014
        0.264 1.521 3.129
        0.270 1.589 3.262
        0.276 1.681 3.416
        0.282 1.814 3.610
        0.288 2.041 3.850
        0.295 2.479 4.038
        0.302 2.991 3.934
        0.310 3.335 3.664
        0.318 3.522 3.400
        0.326 3.643 3.155
        0.335 3.713 2.959
        0.344 3.763 2.780
        0.354 3.777 2.624
        0.365 3.809 2.513
        0.376 3.821 2.375
        0.387 3.810 2.258
        0.400 3.779 2.193
        0.413 3.758 2.164
        0.428 3.768 2.181
        0.443 3.804 2.200
        0.459 3.893 2.247
        0.477 4.100 2.327
        0.496 4.425 2.142
        0.517 4.461 1.897
        0.539 4.483 1.792
        0.564 4.568 1.804
        0.590 5.087 1.729
        0.620 5.154 1.025
        0.653 4.917 0.675
        0.689 4.697 0.487
        0.729 4.529 0.372
        0.775 4.393 0.309
        0.827 4.262 0.268
        0.886 4.183 0.217
        0.954 4.110 0.184
        1.033 4.031 0.162
        1.127 3.983 0.148
        1.240 3.952 0.125
        1.378 3.942 0.094
        1.550 3.861 0.014
        1.771 3.807 0.000
        2.066 3.781 0.000
        2.480 3.765 0.000

File: database/data-nk/other/semiconductor alloys/AlSb-GaSb/Ferrini-30.yml
# this file is part of refractiveindex.info database
# refractiveindex.info database is in the public domain
# copyright and related rights waived via CC0 1.0

REFERENCES: "R. Ferrini, M. Patrini, and S. Franchi. Optical functions from 0.02 to 6 eV of Al<sub>x</sub>Ga<sub>1−x</sub>Sb/GaSb epitaxial layers, <a href=\"https://doi.org/10.1063/1.368677\"><i>J. Appl Phys.</i> <b>84</b>, 4517-4524 (1998)</a>"
COMMENTS: "Al<sub>x</sub>Ga<sub>1−x</sub>Sb, x = 0.3. Thin film grown by molecular beam epitaxy on a GaSb substrate."
DATA:
  - type: tabulated nk
    data: |
        0.207 1.682 2.623
        0.210 1.626 2.617
        0.214 1.577 2.612
        0.218 1.545 2.625
        0.221 1.531 2.653
        0.225 1.548 2.686
        0.230 1.581 2.698
        0.234 1.601 2.693
        0.238 1.594 2.694
        0.243 1.578 2.724
        0.248 1.572 2.778
        0.253 1.578 2.846
        0.258 1.593 2.906
        0.264 1.586 3.048
        0.270 1.653 3.173
        0.276 1.694 3.328
        0.282 1.846 3.513
        0.288 2.039 3.736
        0.295 2.418 3.945
        0.302 2.903 3.911
        0.310 3.263 3.682
        0.318 3.465 3.438
        0.326 3.605 3.211
        0.335 3.689 3.016
        0.344 3.752 2.850
        0.354 3.790 2.712
        0.365 3.852 2.574
        0.376 3.855 2.425
        0.387 3.835 2.329
        0.400 3.823 2.273
        0.413 3.829 2.249
        0.428 3.870 2.259
        0.443 3.959 2.286
        0.459 4.180 2.318
        0.477 4.419 2.101
        0.496 4.453 1.909
        0.517 4.489 1.833
        0.539 4.636 1.845
        0.564 5.127 1.539
        0.590 5.053 0.974
        0.620 4.853 0.674
        0.653 4.679 0.497
        0.689 4.515 0.361
        0.729 4.373 0.240
        0.775 4.249 0.174
        0.827 4.106 0.133
        0.886 4.015 0.125
        0.954 3.946 0.109
        1.033 3.906 0.075
        1.127 3.863 0.033
        1.240 3.751 0.000
        1.378 3.702 0.000
        1.550 3.674 0.000
        1.771 3.657 0.000
        2.066 3.645 0.000
        2.480 3.637 0.000
