Repository: HarrisonKramer/optiland

<div align="left">
</div>

<!-- TABLE OF CONTENTS -->
<details>
  <summary>Table of Contents</summary>
  <ol>
    <li><a href="#introduction">Introduction</a></li>
    <li><a href="#documentation">Documentation</a></li>
    <li><a href="#installation">Installation</a></li>
    <li><a href="#functionalities">Functionalities</a></li>
    <li><a href="#learning-guide">Learning Guide</a></li>
    <li><a href="#roadmap">Roadmap</a></li>
    <li><a href="#license">License</a></li>
    <li><a href="#contact">Contact</a></li>
  </ol>
</details>

File: database/other/alloys/Au-Ag/Rioux-Au40Ag60.yml
# this file is part of refractiveindex.info database
# refractiveindex.info database is in the public domain
# copyright and related rights waived via CC0 1.0

REFERENCES: "D. Rioux, S. Vallières, S. Besner, P. Muñoz, E. Mazur and M. Meunier. An analytic model for the dielectric function of Au, Ag, and their alloys, <a href=\"https://doi.org/10.1002/adom.201300457\"><i>Adv. Opt. Mater.</i> <b>2</b>, 176-182 (2014)</a> (See Supporting information for MATLAB model)"
COMMENTS: "40% Au, 60% Ag. Model fitted on ellipsometric measurements on five different AuAg alloy thin film compositions; Thin film compositions: Au, Au:Ag 2:1, Au:Ag 1:1, Au:Ag 1:2, Ag; Film thickness: 80 nm"
DATA:
  - type: tabulated nk
    data: |
        0.270 1.32041 1.51762
        0.271 1.32332 1.52007
        0.272 1.32619 1.52245
        0.273 1.32904 1.52475
        0.274 1.33186 1.52698
        0.275 1.33464 1.52913
        0.276 1.33740 1.53121
        0.277 1.34011 1.53321
        0.278 1.34280 1.53513
        0.279 1.34545 1.53698
        0.280 1.34806 1.53874
        0.281 1.35063 1.54043
        0.282 1.35316 1.54205
        0.283 1.35565 1.54358
        0.284 1.35809 1.54504
        0.285 1.36049 1.54642
        0.286 1.36284 1.54772
        0.287 1.36515 1.54894
        0.288 1.36740 1.55008
        0.289 1.36960 1.55114
        0.290 1.37175 1.55213
        0.291 1.37384 1.55304
        0.292 1.37588 1.55386
        0.293 1.37786 1.55461
        0.294 1.37977 1.55528
        0.295 1.38163 1.55588
        0.296 1.38341 1.55639
        0.297 1.38514 1.55682
        0.298 1.38679 1.55718
        0.299 1.38837 1.55746
        0.300 1.38988 1.55767
        0.301 1.39132 1.55779
        0.302 1.39268 1.55784
        0.303 1.39396 1.55782
        0.304 1.39516 1.55772
        0.305 1.39627 1.55754
        0.306 1.39730 1.55729
        0.307 1.39825 1.55697
        0.308 1.39910 1.55658
        0.309 1.39986 1.55611
        0.310 1.40052 1.55558
        0.311 1.40109 1.55498
        0.312 1.40156 1.55430
        0.313 1.40192 1.55357
        0.314 1.40219 1.55276
        0.315 1.40234 1.55190
        0.316 1.40239 1.55097
        0.317 1.40233 1.54998
        0.318 1.40215 1.54893
        0.319 1.40186 1.54783
        0.320 1.40145 1.54667
        0.321 1.40092 1.54545
        0.322 1.40027 1.54419
        0.323 1.39950 1.54288
        0.324 1.39860 1.54152
        0.325 1.39757 1.54011
        0.326 1.39641 1.53867
        0.327 1.39512 1.53718
        0.328 1.39369 1.53566
        0.329 1.39213 1.53411
        0.330 1.39044 1.53252
        0.331 1.38860 1.53091
        0.332 1.38663 1.52927
        0.333 1.38451 1.52761
        0.334 1.38226 1.52593
        0.335 1.37986 1.52423
        0.336 1.37731 1.52252
        0.337 1.37462 1.52080
        0.338 1.37179 1.51907
        0.339 1.36880 1.51734
        0.340 1.36568 1.51561
        0.341 1.36240 1.51388
        0.342 1.35898 1.51215
        0.343 1.35541 1.51044
        0.344 1.35169 1.50873
        0.345 1.34783 1.50704
        0.346 1.34381 1.50537
        0.347 1.33966 1.50372
        0.348 1.33535 1.50209
        0.349 1.33090 1.50048
        0.350 1.32631 1.49890
        0.351 1.32157 1.49736
        0.352 1.31669 1.49584
        0.353 1.31166 1.49436
        0.354 1.30650 1.49291
        0.355 1.30119 1.49150
        0.356 1.29574 1.49013
        0.357 1.29015 1.48880
        0.358 1.28442 1.48751
        0.359 1.27855 1.48626
        0.360 1.27254 1.48506
        0.361 1.26640 1.48390
        0.362 1.26011 1.48278
        0.363 1.25368 1.48170
        0.364 1.24712 1.48067
        0.365 1.24041 1.47969
        0.366 1.23356 1.47874
        0.367 1.22656 1.47784
        0.368 1.21941 1.47699
        0.369 1.21211 1.47618
        0.370 1.20466 1.47541
        0.371 1.19705 1.47469
        0.372 1.18927 1.47401
        0.373 1.18133 1.47338
        0.374 1.17321 1.47279
        0.375 1.16490 1.47226
        0.376 1.15641 1.47179
        0.377 1.14772 1.47137
        0.378 1.13882 1.47101
        0.379 1.12971 1.47073
        0.380 1.12038 1.47053
        0.381 1.11081 1.47042
        0.382 1.10100 1.47041
        0.383 1.09094 1.47052
        0.384 1.08063 1.47076
        0.385 1.07006 1.47115
        0.386 1.05922 1.47170
        0.387 1.04812 1.47244
        0.388 1.03674 1.47340
        0.389 1.02511 1.47458
        0.390 1.01321 1.47602
        0.391 1.00107 1.47774
        0.392 0.98869 1.47976
        0.393 0.97608 1.48210
        0.394 0.96326 1.48478
        0.395 0.95025 1.48783
        0.396 0.93707 1.49125
        0.397 0.92375 1.49507
        0.398 0.91030 1.49929
        0.399 0.89676 1.50392
        0.400 0.88315 1.50898
        0.401 0.86949 1.51447
        0.402 0.85582 1.52038
        0.403 0.84215 1.52672
        0.404 0.82852 1.53349
        0.405 0.81495 1.54067
        0.406 0.80146 1.54827
        0.407 0.78809 1.55628
        0.408 0.77484 1.56467
        0.409 0.76174 1.57345
        0.410 0.74881 1.58259
        0.411 0.73607 1.59208
        0.412 0.72354 1.60191
        0.413 0.71122 1.61206
        0.414 0.69913 1.62251
        0.415 0.68728 1.63324
        0.416 0.67569 1.64423
        0.417 0.66435 1.65547
        0.418 0.65328 1.66694
        0.419 0.64247 1.67862
        0.420 0.63194 1.69048
        0.421 0.62168 1.70252
        0.422 0.61170 1.71472
        0.423 0.60199 1.72705
        0.424 0.59255 1.73951
        0.425 0.58337 1.75208
        0.426 0.57446 1.76474
        0.427 0.56581 1.77748
        0.428 0.55742 1.79029
        0.429 0.54927 1.80316
        0.430 0.54136 1.81608
        0.431 0.53370 1.82904
        0.432 0.52626 1.84202
        0.433 0.51904 1.85503
        0.434 0.51204 1.86804
        0.435 0.50525 1.88107
        0.436 0.49867 1.89410
        0.437 0.49228 1.90712
        0.438 0.48608 1.92013
        0.439 0.48007 1.93312
        0.440 0.47423 1.94610
        0.441 0.46857 1.95906
        0.442 0.46307 1.97199
        0.443 0.45773 1.98489
        0.444 0.45254 1.99777
        0.445 0.44751 2.01061
        0.446 0.44262 2.02341
        0.447 0.43787 2.03618
        0.448 0.43325 2.04892
        0.449 0.42876 2.06161
        0.450 0.42440 2.07427
        0.451 0.42016 2.08688
        0.452 0.41603 2.09945
        0.453 0.41202 2.11198
        0.454 0.40812 2.12447
        0.455 0.40433 2.13691
        0.456 0.40063 2.14932
        0.457 0.39704 2.16167
        0.458 0.39354 2.17399
        0.459 0.39013 2.18626
        0.460 0.38681 2.19848
        0.461 0.38358 2.21067
        0.462 0.38044 2.22280
        0.463 0.37737 2.23490
        0.464 0.37439 2.24695
        0.465 0.37148 2.25896
        0.466 0.36865 2.27093
        0.467 0.36588 2.28285
        0.468 0.36319 2.29473
        0.469 0.36057 2.30657
        0.470 0.35801 2.31836
        0.471 0.35551 2.33012
        0.472 0.35308 2.34183
        0.473 0.35070 2.35350
        0.474 0.34839 2.36513
        0.475 0.34613 2.37672
        0.476 0.34393 2.38828
        0.477 0.34178 2.39979
        0.478 0.33969 2.41126
        0.479 0.33764 2.42270
        0.480 0.33564 2.43410
        0.481 0.33370 2.44546
        0.482 0.33180 2.45678
        0.483 0.32994 2.46806
        0.484 0.32813 2.47931
        0.485 0.32636 2.49053
        0.486 0.32464 2.50170
        0.487 0.32296 2.51285
        0.488 0.32131 2.52395
        0.489 0.31971 2.53503
        0.490 0.31814 2.54607
        0.491 0.31661 2.55707
        0.492 0.31512 2.56804
        0.493 0.31366 2.57898
        0.494 0.31224 2.58989
        0.495 0.31085 2.60077
        0.496 0.30950 2.61161
        0.497 0.30817 2.62242
        0.498 0.30688 2.63321
        0.499 0.30562 2.64396
        0.500 0.30439 2.65468
        0.501 0.30318 2.66537
        0.502 0.30201 2.67603
        0.503 0.30086 2.68667
        0.504 0.29975 2.69727
        0.505 0.29865 2.70785
        0.506 0.29759 2.71840
        0.507 0.29655 2.72892
        0.508 0.29553 2.73941
        0.509 0.29454 2.74988
        0.510 0.29358 2.76032
        0.511 0.29263 2.77073
        0.512 0.29171 2.78112
        0.513 0.29082 2.79148
        0.514 0.28994 2.80182
        0.515 0.28909 2.81213
        0.516 0.28826 2.82242
        0.517 0.28744 2.83268
        0.518 0.28665 2.84292
        0.519 0.28588 2.85313
        0.520 0.28513 2.86332
        0.521 0.28440 2.87349
        0.522 0.28368 2.88364
        0.523 0.28299 2.89376
        0.524 0.28231 2.90386
        0.525 0.28165 2.91394
        0.526 0.28100 2.92399
        0.527 0.28038 2.93402
        0.528 0.27977 2.94404
        0.529 0.27918 2.95403
        0.530 0.27860 2.96400
        0.531 0.27804 2.97395
        0.532 0.27749 2.98388
        0.533 0.27696 2.99378
        0.534 0.27645 3.00367
        0.535 0.27595 3.01354
        0.536 0.27546 3.02339
        0.537 0.27499 3.03322
        0.538 0.27453 3.04303
        0.539 0.27409 3.05282
        0.540 0.27366 3.06260
        0.541 0.27324 3.07235
        0.542 0.27283 3.08209
        0.543 0.27244 3.09181
        0.544 0.27206 3.10151
        0.545 0.27169 3.11119
        0.546 0.27134 3.12086
        0.547 0.27100 3.13050
        0.548 0.27066 3.14014
        0.549 0.27034 3.14975
        0.550 0.27003 3.15935
        0.551 0.26974 3.16893
        0.552 0.26945 3.17849
        0.553 0.26917 3.18804
        0.554 0.26891 3.19757
        0.555 0.26865 3.20709
        0.556 0.26841 3.21659
        0.557 0.26818 3.22607
        0.558 0.26795 3.23554
        0.559 0.26774 3.24500
        0.560 0.26753 3.25444
        0.561 0.26734 3.26386
        0.562 0.26715 3.27327
        0.563 0.26697 3.28267
        0.564 0.26681 3.29205
        0.565 0.26665 3.30142
        0.566 0.26650 3.31077
        0.567 0.26636 3.32011
        0.568 0.26623 3.32943
        0.569 0.26610 3.33874
        0.570 0.26599 3.34804
        0.571 0.26588 3.35732
        0.572 0.26578 3.36659
        0.573 0.26569 3.37585
        0.574 0.26561 3.38510
        0.575 0.26553 3.39433
        0.576 0.26546 3.40355
        0.577 0.26540 3.41275
        0.578 0.26535 3.42195
        0.579 0.26530 3.43113
        0.580 0.26526 3.44030
        0.581 0.26523 3.44945
        0.582 0.26521 3.45860
        0.583 0.26519 3.46773
        0.584 0.26518 3.47685
        0.585 0.26518 3.48596
        0.586 0.26518 3.49506
        0.587 0.26519 3.50414
        0.588 0.26521 3.51322
        0.589 0.26523 3.52228
        0.590 0.26526 3.53133
        0.591 0.26530 3.54037
        0.592 0.26534 3.54940
        0.593 0.26539 3.55842
        0.594 0.26544 3.56743
        0.595 0.26550 3.57643
        0.596 0.26557 3.58542
        0.597 0.26564 3.59439
        0.598 0.26571 3.60336
        0.599 0.26580 3.61232
        0.600 0.26589 3.62126
        0.601 0.26598 3.63020
        0.602 0.26608 3.63913
        0.603 0.26619 3.64804
        0.604 0.26630 3.65695
        0.605 0.26641 3.66584
        0.606 0.26653 3.67473
        0.607 0.26666 3.68361
        0.608 0.26679 3.69248
        0.609 0.26693 3.70133
        0.610 0.26707 3.71018
        0.611 0.26722 3.71902
        0.612 0.26737 3.72785
        0.613 0.26753 3.73667
        0.614 0.26769 3.74549
        0.615 0.26785 3.75429
        0.616 0.26802 3.76308
        0.617 0.26820 3.77187
        0.618 0.26838 3.78065
        0.619 0.26856 3.78942
        0.620 0.26875 3.79818
        0.621 0.26895 3.80693
        0.622 0.26914 3.81567
        0.623 0.26935 3.82441
        0.624 0.26955 3.83313
        0.625 0.26976 3.84185
        0.626 0.26998 3.85056
        0.627 0.27020 3.85926
        0.628 0.27042 3.86796
        0.629 0.27065 3.87664
        0.630 0.27088 3.88532
        0.631 0.27112 3.89399
        0.632 0.27136 3.90265
        0.633 0.27160 3.91131
        0.634 0.27185 3.91996
        0.635 0.27210 3.92860
        0.636 0.27236 3.93723
        0.637 0.27261 3.94585
        0.638 0.27288 3.95447
        0.639 0.27314 3.96308
        0.640 0.27341 3.97168
        0.641 0.27369 3.98028
        0.642 0.27397 3.98887
        0.643 0.27425 3.99745
        0.644 0.27453 4.00602
        0.645 0.27482 4.01459
        0.646 0.27511 4.02315
        0.647 0.27541 4.03171
        0.648 0.27571 4.04025
        0.649 0.27601 4.04879
        0.650 0.27631 4.05733
        0.651 0.27662 4.06585
        0.652 0.27694 4.07437
        0.653 0.27725 4.08289
        0.654 0.27757 4.09139
        0.655 0.27789 4.09989
        0.656 0.27822 4.10839
        0.657 0.27855 4.11687
        0.658 0.27888 4.12536
        0.659 0.27921 4.13383
        0.660 0.27955 4.14230
        0.661 0.27989 4.15076
        0.662 0.28024 4.15922
        0.663 0.28058 4.16767
        0.664 0.28093 4.17611
        0.665 0.28129 4.18455
        0.666 0.28164 4.19298
        0.667 0.28200 4.20141
        0.668 0.28236 4.20983
        0.669 0.28273 4.21824
        0.670 0.28310 4.22665
        0.671 0.28347 4.23505
        0.672 0.28384 4.24345
        0.673 0.28422 4.25184
        0.674 0.28460 4.26023
        0.675 0.28498 4.26861
        0.676 0.28536 4.27698
        0.677 0.28575 4.28535
        0.678 0.28614 4.29372
        0.679 0.28653 4.30207
        0.680 0.28693 4.31043
        0.681 0.28733 4.31877
        0.682 0.28773 4.32712
        0.683 0.28813 4.33545
        0.684 0.28854 4.34378
        0.685 0.28895 4.35211
        0.686 0.28936 4.36043
        0.687 0.28977 4.36875
        0.688 0.29019 4.37706
        0.689 0.29061 4.38536
        0.690 0.29103 4.39366
        0.691 0.29145 4.40196
        0.692 0.29188 4.41025
        0.693 0.29231 4.41853
        0.694 0.29274 4.42682
        0.695 0.29317 4.43509
        0.696 0.29361 4.44336
        0.697 0.29405 4.45163
        0.698 0.29449 4.45989
        0.699 0.29493 4.46815
        0.700 0.29538 4.47640
        0.701 0.29582 4.48464
        0.702 0.29627 4.49289
        0.703 0.29673 4.50112
        0.704 0.29718 4.50936
        0.705 0.29764 4.51759
        0.706 0.29810 4.52581
        0.707 0.29856 4.53403
        0.708 0.29902 4.54224
        0.709 0.29949 4.55045
        0.710 0.29996 4.55866
        0.711 0.30043 4.56686
        0.712 0.30090 4.57506
        0.713 0.30137 4.58325
        0.714 0.30185 4.59144
        0.715 0.30233 4.59962
        0.716 0.30281 4.60780
        0.717 0.30329 4.61598
        0.718 0.30378 4.62415
        0.719 0.30427 4.63232
        0.720 0.30476 4.64048
        0.721 0.30525 4.64864
        0.722 0.30574 4.65679
        0.723 0.30624 4.66495
        0.724 0.30673 4.67309
        0.725 0.30723 4.68123
        0.726 0.30774 4.68937
        0.727 0.30824 4.69751
        0.728 0.30875 4.70564
        0.729 0.30925 4.71376
        0.730 0.30976 4.72189
        0.731 0.31028 4.73001
        0.732 0.31079 4.73812
        0.733 0.31130 4.74623
        0.734 0.31182 4.75434
        0.735 0.31234 4.76244
        0.736 0.31286 4.77054
        0.737 0.31339 4.77864
        0.738 0.31391 4.78673
        0.739 0.31444 4.79482
        0.740 0.31497 4.80290
        0.741 0.31550 4.81098
        0.742 0.31603 4.81906
        0.743 0.31657 4.82713
        0.744 0.31710 4.83520
        0.745 0.31764 4.84327
        0.746 0.31818 4.85133
        0.747 0.31872 4.85939
        0.748 0.31927 4.86745
        0.749 0.31981 4.87550
        0.750 0.32036 4.88355
        0.751 0.32091 4.89159
        0.752 0.32146 4.89963
        0.753 0.32201 4.90767
        0.754 0.32257 4.91571
        0.755 0.32313 4.92374
        0.756 0.32368 4.93176
        0.757 0.32424 4.93979
        0.758 0.32481 4.94781
        0.759 0.32537 4.95583
        0.760 0.32593 4.96384
        0.761 0.32650 4.97185
        0.762 0.32707 4.97986
        0.763 0.32764 4.98787
        0.764 0.32821 4.99587
        0.765 0.32878 5.00387
        0.766 0.32936 5.01186
        0.767 0.32994 5.01985
        0.768 0.33052 5.02784
        0.769 0.33110 5.03583
        0.770 0.33168 5.04381
        0.771 0.33226 5.05179
        0.772 0.33285 5.05976
        0.773 0.33343 5.06774
        0.774 0.33402 5.07571
        0.775 0.33461 5.08367
        0.776 0.33520 5.09164
        0.777 0.33580 5.09960
        0.778 0.33639 5.10756
        0.779 0.33699 5.11551
        0.780 0.33759 5.12346
        0.781 0.33819 5.13141
        0.782 0.33879 5.13936
        0.783 0.33939 5.14730
        0.784 0.34000 5.15524
        0.785 0.34060 5.16318
        0.786 0.34121 5.17111
        0.787 0.34182 5.17904
        0.788 0.34243 5.18697
        0.789 0.34304 5.19489
        0.790 0.34366 5.20282
        0.791 0.34427 5.21074
        0.792 0.34489 5.21865
        0.793 0.34551 5.22657
        0.794 0.34613 5.23448
        0.795 0.34675 5.24239
        0.796 0.34737 5.25029
        0.797 0.34800 5.25820
        0.798 0.34862 5.26610
        0.799 0.34925 5.27400
        0.800 0.34988 5.28189
        0.801 0.35051 5.28978
        0.802 0.35114 5.29767
        0.803 0.35177 5.30556
        0.804 0.35241 5.31344
        0.805 0.35305 5.32133
        0.806 0.35368 5.32920
        0.807 0.35432 5.33708
        0.808 0.35496 5.34495
        0.809 0.35561 5.35283
        0.810 0.35625 5.36069
        0.811 0.35689 5.36856
        0.812 0.35754 5.37642
        0.813 0.35819 5.38429
        0.814 0.35884 5.39214
        0.815 0.35949 5.40000
        0.816 0.36014 5.40785
        0.817 0.36080 5.41570
        0.818 0.36145 5.42355
        0.819 0.36211 5.43140
        0.820 0.36276 5.43924
        0.821 0.36342 5.44708
        0.822 0.36408 5.45492
        0.823 0.36475 5.46276
        0.824 0.36541 5.47059
        0.825 0.36608 5.47842
        0.826 0.36674 5.48625
        0.827 0.36741 5.49408
        0.828 0.36808 5.50190
        0.829 0.36875 5.50973
        0.830 0.36942 5.51754
        0.831 0.37009 5.52536
        0.832 0.37077 5.53318
        0.833 0.37144 5.54099
        0.834 0.37212 5.54880
        0.835 0.37280 5.55661
        0.836 0.37348 5.56441
        0.837 0.37416 5.57222
        0.838 0.37484 5.58002
        0.839 0.37553 5.58782
        0.840 0.37621 5.59561
        0.841 0.37690 5.60341
        0.842 0.37759 5.61120
        0.843 0.37828 5.61899
        0.844 0.37897 5.62678
        0.845 0.37966 5.63456
        0.846 0.38035 5.64235
        0.847 0.38105 5.65013
        0.848 0.38174 5.65791
        0.849 0.38244 5.66568
        0.850 0.38314 5.67346
        0.851 0.38384 5.68123
        0.852 0.38454 5.68900
        0.853 0.38524 5.69677
        0.854 0.38594 5.70454
        0.855 0.38665 5.71230
        0.856 0.38736 5.72006
        0.857 0.38806 5.72782
        0.858 0.38877 5.73558
        0.859 0.38948 5.74333
        0.860 0.39019 5.75109
        0.861 0.39091 5.75884
        0.862 0.39162 5.76659
        0.863 0.39233 5.77434
        0.864 0.39305 5.78208
        0.865 0.39377 5.78983
        0.866 0.39449 5.79757
        0.867 0.39521 5.80531
        0.868 0.39593 5.81304
        0.869 0.39665 5.82078
        0.870 0.39738 5.82851
        0.871 0.39810 5.83624
        0.872 0.39883 5.84397
        0.873 0.39956 5.85170
        0.874 0.40028 5.85943
        0.875 0.40101 5.86715
        0.876 0.40175 5.87487
        0.877 0.40248 5.88259
        0.878 0.40321 5.89031
        0.879 0.40395 5.89803
        0.880 0.40468 5.90574
        0.881 0.40542 5.91345
        0.882 0.40616 5.92116
        0.883 0.40690 5.92887
        0.884 0.40764 5.93658
        0.885 0.40838 5.94428
        0.886 0.40913 5.95198
        0.887 0.40987 5.95968
        0.888 0.41062 5.96738
        0.889 0.41136 5.97508
        0.890 0.41211 5.98278
        0.891 0.41286 5.99047
        0.892 0.41361 5.99816
        0.893 0.41437 6.00585
        0.894 0.41512 6.01354
        0.895 0.41587 6.02123
        0.896 0.41663 6.02891
        0.897 0.41739 6.03659
        0.898 0.41814 6.04427
        0.899 0.41890 6.05195
        0.900 0.41966 6.05963
        0.901 0.42042 6.06731
        0.902 0.42119 6.07498
        0.903 0.42195 6.08265
        0.904 0.42272 6.09032
        0.905 0.42348 6.09799
        0.906 0.42425 6.10566
        0.907 0.42502 6.11332
        0.908 0.42579 6.12099
        0.909 0.42656 6.12865
        0.910 0.42733 6.13631
        0.911 0.42810 6.14397
        0.912 0.42888 6.15162
        0.913 0.42965 6.15928
        0.914 0.43043 6.16693
        0.915 0.43121 6.17458
        0.916 0.43199 6.18223
        0.917 0.43277 6.18988
        0.918 0.43355 6.19753
        0.919 0.43433 6.20517
        0.920 0.43511 6.21282
        0.921 0.43590 6.22046
        0.922 0.43668 6.22810
        0.923 0.43747 6.23574
        0.924 0.43826 6.24337
        0.925 0.43905 6.25101
        0.926 0.43984 6.25864
        0.927 0.44063 6.26627
        0.928 0.44142 6.27390
        0.929 0.44222 6.28153
        0.930 0.44301 6.28916
        0.931 0.44381 6.29679
        0.932 0.44461 6.30441
        0.933 0.44540 6.31203
        0.934 0.44620 6.31965
        0.935 0.44700 6.32727
        0.936 0.44781 6.33489
        0.937 0.44861 6.34251
        0.938 0.44941 6.35012
        0.939 0.45022 6.35773
        0.940 0.45102 6.36535
        0.941 0.45183 6.37296
        0.942 0.45264 6.38056
        0.943 0.45345 6.38817
        0.944 0.45426 6.39578
        0.945 0.45507 6.40338
        0.946 0.45588 6.41098
        0.947 0.45670 6.41858
        0.948 0.45751 6.42618
        0.949 0.45833 6.43378
        0.950 0.45915 6.44138
        0.951 0.45996 6.44897
        0.952 0.46078 6.45657
        0.953 0.46160 6.46416
        0.954 0.46243 6.47175
        0.955 0.46325 6.47934
        0.956 0.46407 6.48693
        0.957 0.46490 6.49451
        0.958 0.46572 6.50210
        0.959 0.46655 6.50968
        0.960 0.46738 6.51726
        0.961 0.46821 6.52484
        0.962 0.46904 6.53242
        0.963 0.46987 6.54000
        0.964 0.47070 6.54758
        0.965 0.47153 6.55515
        0.966 0.47237 6.56272
        0.967 0.47320 6.57030
        0.968 0.47404 6.57787
        0.969 0.47488 6.58544
        0.970 0.47572 6.59300
        0.971 0.47656 6.60057
        0.972 0.47740 6.60813
        0.973 0.47824 6.61570
        0.974 0.47908 6.62326
        0.975 0.47993 6.63082
        0.976 0.48077 6.63838
        0.977 0.48162 6.64594
        0.978 0.48247 6.65350
        0.979 0.48332 6.66105
        0.980 0.48417 6.66861
        0.981 0.48502 6.67616
        0.982 0.48587 6.68371
        0.983 0.48672 6.69126
        0.984 0.48757 6.69881
        0.985 0.48843 6.70636
        0.986 0.48929 6.71390
        0.987 0.49014 6.72145
        0.988 0.49100 6.72899
        0.989 0.49186 6.73653
        0.990 0.49272 6.74407
        0.991 0.49358 6.75161
        0.992 0.49444 6.75915
        0.993 0.49531 6.76669
        0.994 0.49617 6.77422
        0.995 0.49704 6.78176
        0.996 0.49790 6.78929
        0.997 0.49877 6.79682
        0.998 0.49964 6.80435
        0.999 0.50051 6.81188
        1.000 0.50138 6.81941
        1.001 0.50225 6.82693
        1.002 0.50312 6.83446
        1.003 0.50400 6.84198
        1.004 0.50487 6.84951
        1.005 0.50575 6.85703
        1.006 0.50662 6.86455
        1.007 0.50750 6.87207
        1.008 0.50838 6.87958
        1.009 0.50926 6.88710
        1.010 0.51014 6.89462
        1.011 0.51102 6.90213
        1.012 0.51191 6.90964
        1.013 0.51279 6.91715
        1.014 0.51368 6.92466
        1.015 0.51456 6.93217
        1.016 0.51545 6.93968
        1.017 0.51634 6.94719
        1.018 0.51723 6.95469
        1.019 0.51812 6.96220
        1.020 0.51901 6.96970
        1.021 0.51990 6.97720
        1.022 0.52079 6.98470
        1.023 0.52169 6.99220
        1.024 0.52258 6.99970
        1.025 0.52348 7.00720
        1.026 0.52438 7.01469
        1.027 0.52527 7.02219
        1.028 0.52617 7.02968
        1.029 0.52707 7.03717
        1.030 0.52798 7.04466
        1.031 0.52888 7.05215
        1.032 0.52978 7.05964
        1.033 0.53069 7.06713
        1.034 0.53159 7.07462
        1.035 0.53250 7.08210
        1.036 0.53341 7.08959
        1.037 0.53431 7.09707
        1.038 0.53522 7.10455
        1.039 0.53613 7.11203
        1.040 0.53705 7.11951
        1.041 0.53796 7.12699
        1.042 0.53887 7.13447
        1.043 0.53979 7.14194
        1.044 0.54070 7.14942
        1.045 0.54162 7.15689
        1.046 0.54254 7.16436
        1.047 0.54345 7.17184
        1.048 0.54437 7.17931
        1.049 0.54529 7.18677
        1.050 0.54622 7.19424
        1.051 0.54714 7.20171
        1.052 0.54806 7.20918
        1.053 0.54899 7.21664
        1.054 0.54991 7.22410
        1.055 0.55084 7.23157
        1.056 0.55177 7.23903
        1.057 0.55269 7.24649
        1.058 0.55362 7.25395
        1.059 0.55455 7.26141
        1.060 0.55548 7.26886
        1.061 0.55642 7.27632
        1.062 0.55735 7.28377
        1.063 0.55829 7.29123
        1.064 0.55922 7.29868
        1.065 0.56016 7.30613
        1.066 0.56109 7.31358
        1.067 0.56203 7.32103
        1.068 0.56297 7.32848
        1.069 0.56391 7.33593
        1.070 0.56485 7.34337
        1.071 0.56580 7.35082
        1.072 0.56674 7.35826
        1.073 0.56768 7.36571
        1.074 0.56863 7.37315
        1.075 0.56957 7.38059
        1.076 0.57052 7.38803
        1.077 0.57147 7.39547
        1.078 0.57242 7.40291
        1.079 0.57337 7.41034
        1.080 0.57432 7.41778
        1.081 0.57527 7.42521
        1.082 0.57623 7.43265
        1.083 0.57718 7.44008
        1.084 0.57813 7.44751
        1.085 0.57909 7.45494
        1.086 0.58005 7.46237
        1.087 0.58101 7.46980
        1.088 0.58196 7.47723
        1.089 0.58292 7.48465
        1.090 0.58389 7.49208
        1.091 0.58485 7.49950
        1.092 0.58581 7.50693
        1.093 0.58677 7.51435
        1.094 0.58774 7.52177
        1.095 0.58870 7.52919
        1.096 0.58967 7.53661
        1.097 0.59064 7.54403
        1.098 0.59161 7.55145
        1.099 0.59258 7.55886
        1.100 0.59355 7.56628
        1.101 0.59452 7.57369
        1.102 0.59549 7.58111
        1.103 0.59646 7.58852
        1.104 0.59744 7.59593
        1.105 0.59841 7.60334
        1.106 0.59939 7.61075
        1.107 0.60037 7.61816
        1.108 0.60135 7.62557
        1.109 0.60232 7.63297
        1.110 0.60330 7.64038
        1.111 0.60429 7.64778
        1.112 0.60527 7.65519
        1.113 0.60625 7.66259
        1.114 0.60723 7.66999
        1.115 0.60822 7.67739
        1.116 0.60921 7.68479
        1.117 0.61019 7.69219
        1.118 0.61118 7.69959
        1.119 0.61217 7.70698
        1.120 0.61316 7.71438
        1.121 0.61415 7.72177
        1.122 0.61514 7.72917
        1.123 0.61613 7.73656
        1.124 0.61713 7.74395
        1.125 0.61812 7.75134
        1.126 0.61912 7.75873
        1.127 0.62011 7.76612
        1.128 0.62111 7.77351
        1.129 0.62211 7.78090
        1.130 0.62311 7.78829
        1.131 0.62411 7.79567
        1.132 0.62511 7.80306
        1.133 0.62611 7.81044
        1.134 0.62711 7.81782
        1.135 0.62812 7.82520
        1.136 0.62912 7.83258
        1.137 0.63013 7.83996
        1.138 0.63114 7.84734
        1.139 0.63214 7.85472
        1.140 0.63315 7.86210
        1.141 0.63416 7.86947
        1.142 0.63517 7.87685
        1.143 0.63618 7.88422
        1.144 0.63720 7.89160
        1.145 0.63821 7.89897
        1.146 0.63922 7.90634
        1.147 0.64024 7.91371
        1.148 0.64126 7.92108
        1.149 0.64227 7.92845
        1.150 0.64329 7.93582
        1.151 0.64431 7.94319
        1.152 0.64533 7.95055
        1.153 0.64635 7.95792
        1.154 0.64737 7.96528
        1.155 0.64839 7.97265
        1.156 0.64942 7.98001
        1.157 0.65044 7.98737
        1.158 0.65147 7.99473
        1.159 0.65250 8.00209
        1.160 0.65352 8.00945
        1.161 0.65455 8.01681
        1.162 0.65558 8.02416
        1.163 0.65661 8.03152
        1.164 0.65764 8.03888
        1.165 0.65867 8.04623
        1.166 0.65971 8.05358
        1.167 0.66074 8.06094
        1.168 0.66178 8.06829
        1.169 0.66281 8.07564
        1.170 0.66385 8.08299
        1.171 0.66489 8.09034
        1.172 0.66592 8.09769
        1.173 0.66696 8.10504
        1.174 0.66800 8.11238
        1.175 0.66905 8.11973
        1.176 0.67009 8.12707
        1.177 0.67113 8.13442
        1.178 0.67218 8.14176
        1.179 0.67322 8.14910
        1.180 0.67427 8.15645
        1.181 0.67531 8.16379
        1.182 0.67636 8.17113
        1.183 0.67741 8.17847
        1.184 0.67846 8.18580
        1.185 0.67951 8.19314
        1.186 0.68056 8.20048
        1.187 0.68161 8.20781
        1.188 0.68267 8.21515
        1.189 0.68372 8.22248
        1.190 0.68478 8.22981
        1.191 0.68583 8.23715
        1.192 0.68689 8.24448
        1.193 0.68795 8.25181
        1.194 0.68901 8.25914
        1.195 0.69007 8.26647
        1.196 0.69113 8.27380
        1.197 0.69219 8.28112
        1.198 0.69325 8.28845
        1.199 0.69432 8.29577
        1.200 0.69538 8.30310
