Repository: HarrisonKramer/optiland

<div align="left">
</div>

<!-- TABLE OF CONTENTS -->
<details>
  <summary>Table of Contents</summary>
  <ol>
    <li><a href="#introduction">Introduction</a></li>
    <li><a href="#documentation">Documentation</a></li>
    <li><a href="#installation">Installation</a></li>
    <li><a href="#functionalities">Functionalities</a></li>
    <li><a href="#learning-guide">Learning Guide</a></li>
    <li><a href="#roadmap">Roadmap</a></li>
    <li><a href="#license">License</a></li>
    <li><a href="#contact">Contact</a></li>
  </ol>
</details>

## Introduction
**Optiland** is a Python-based, open-source lens design and analysis framework. With a simple and intuitive Python interface, Optiland enables the design, optimization, and analysis of complex optical systems, from paraxial and real raytracing to polarization, coatings, and wavefront analyses. It supports 2D/3D visualization, comprehensive tolerancing, local and global optimization, and freeform optics, among other features. Built on the speed of [NumPy](https://numpy.org/) and [SciPy](https://scipy.org/), Optiland delivers computational efficiency and flexibility across a wide range of optical tasks.

Get started immediately with [Optiland Tutorial #1](https://github.com/HarrisonKramer/optiland/blob/master/docs/examples/Tutorial_1a_Optiland_for_Beginners.ipynb), see the extensive [Learning Guide](https://github.com/HarrisonKramer/optiland?tab=readme-ov-file#learning-guide), or read the full documentation at [Read the Docs](https://optiland.readthedocs.io/).


<figure style="text-align: center;">
</figure>

Python code to generate this 3D visualization:
```python
from optiland.samples.objectives import ReverseTelephoto
lens = ReverseTelephoto()
lens.draw3D()
```

## Documentation
The full documentation for Optiland is hosted on [Read the Docs](https://optiland.readthedocs.io/).

Explore the [Example Gallery](https://optiland.readthedocs.io/en/latest/example_gallery.html) for a wide range of lens designs and analyses created with Optiland.

## Functionalities
- Lens entry
- 2D/3D visualization
- Paraxial and aberration analyses
- Real and paraxial ray tracing, including aspherics and freeforms
- Polarization ray tracing
- Real analysis functions (spot diagrams, ray aberration fans, OPD fans, distortion, PSF, MTF, etc.)
- Glass and material catalogue (based on refractiveindex.info)
- Design optimization (local and global)
- Wavefront and Zernike analysis
- Tolerancing, including sensitivity analysis and Monte Carlo methods
- Coating and surface scatter (BSDF) analysis
- Zemax file import

The code itself is in constant flux and new functionalities are always being added.

## Learning Guide
This guide gives a step-by-step approach to learning how to use Optiland.

1. **Introduction to Optiland**
    - [Tutorial 1a - Optiland for Beginners](https://github.com/HarrisonKramer/optiland/blob/master/docs/examples/Tutorial_1a_Optiland_for_Beginners.ipynb)
         - Lens entry
         - Material selection
         - Aperture, field and wavelength selection
         - Drawing a lens in 2D and 3D
    - [Tutorial 1b - Determining Lens Properties](https://github.com/HarrisonKramer/optiland/blob/master/docs/examples/Tutorial_1b_Lens_Properties.ipynb)
        - Focal length
        - Magnification
        - F-Number, Entrance/Exit pupil sizes & positions
        - Focal, Principal, and Nodal points, etc.
2. **Real Raytracing & Analysis**
    - [Tutorial 2a - Tracing & Analyzing Rays](https://github.com/HarrisonKramer/optiland/blob/master/docs/examples/Tutorial_2a_Tracing_&_Analyzing_Rays.ipynb)
        - How to trace rays through a system
        - Analyzing ray paths & properties
    - [Tutorial 2b - Tilting & De-centering Components](https://github.com/HarrisonKramer/optiland/blob/master/docs/examples/Tutorial_2b_Tilting_&_Decentering_Components.ipynb)
        - Tracing rays through misaligned components
    - [Tutorial 2c - Monte Carlo Raytracing Methods](https://github.com/HarrisonKramer/optiland/blob/master/docs/examples/Tutorial_2c_Monte_Carlo_Raytracing.ipynb)
        - How variations in lens properties impact lens performance
    - [Tutorial 2d - Aspheric Components](https://github.com/HarrisonKramer/optiland/blob/master/docs/examples/Tutorial_2d_Raytracing_Aspheres.ipynb)
        - Modeling even aspheres
3. **Aberrations**
    - [Tutorial 3a - Common aberration analyses/plots](https://github.com/HarrisonKramer/optiland/blob/master/docs/examples/Tutorial_3a_Common_Aberration_Analyses.ipynb)
        - Spot diagrams
        - Ray fans
        - Y-Ybar plots
        - Distortion / Grid distortion plots
        - Field curvature plots
    - [Tutorial 3b - 1st & 3rd-Order Aberrations](https://github.com/HarrisonKramer/optiland/blob/master/docs/examples/Tutorial_3b_First_&_Third_Order_Aberrations.ipynb)
        - Calculation of seidel, 1st & 3rd-order aberrations

File: database/other/alloys/Nb-Sn/Golovashkin-06.yml
# this file is part of refractiveindex.info database
# refractiveindex.info database is in the public domain
# copyright and related rights waived via CC0 1.0

REFERENCES: "A. I. Golovashkin, E. D. Donner, I. S. Levchenko, G. P. Motulevich. Optical properties and electronic characteristics of alloys of niobium with tin, <a href=\"http://jetp.ac.ru/cgi-bin/e/index/e/32/6/p1064?a=list\"><i>Sov. Phys. JETP</i> <b>32</b>, 1064-1067 (1971)</a>"
COMMENTS: "6 wt% Sn; room temperature."
DATA:
  - type: tabulated nk
    data: |
        1.0 2.4 4.6
        1.25 2.7 5.5
        1.5 2.95 6.6
        1.8 3.1 7.5
        2.0 3.3 8.6
        2.5 3.8 10.6
        3.0 4.4 12.4
        3.5 5.1 14.3
        4.0 6.05 16.2
        4.5 7.0 17.8
        5.0 7.95 19.2
        5.5 8.9 20.4
        6.0 10.0 21.4
        6.5 11.0 22.5
        7.0 12.1 23.4
        7.5 13.2 24.3
        8.0 14.3 25.2
        8.5 15.4 26.0
        9.0 16.4 26.8

File: database/other/alloys/Nb-Sn/Golovashkin-22.yml
# this file is part of refractiveindex.info database
# refractiveindex.info database is in the public domain
# copyright and related rights waived via CC0 1.0

REFERENCES: "A. I. Golovashkin, E. D. Donner, I. S. Levchenko, G. P. Motulevich. Optical properties and electronic characteristics of alloys of niobium with tin, <a href=\"http://jetp.ac.ru/cgi-bin/e/index/e/32/6/p1064?a=list\"><i>Sov. Phys. JETP</i> <b>32</b>, 1064-1067 (1971)</a>"
COMMENTS: "22 wt% Sn; room temperature."
DATA:
  - type: tabulated nk
    data: |
        1.0 3.1 4.5
        1.25 3.35 5.0
        1.5 3.6 5.8
        1.8 3.9 6.8
        2.0 4.25 7.55
        2.5 4.9 8.85
        3.0 5.6 10.0
        3.5 6.35 11.2
        4.0 7.1 12.3
        4.5 7.9 12.8
        5.0 8.6 14.2
        5.5 9.3 15.2
        6.0 10.1 16.0
        6.5 10.8 16.8
        7.0 11.6 17.6
        7.5 12.4 18.4
        8.0 13.2 19.0
        8.5 13.9 19.8
        9.0 14.8 20.4
        9.5 15.6 21.0
        10.0 16.4 21.5

File: database/other/alloys/Nb-Sn/Golovashkin-28.yml
# this file is part of refractiveindex.info database
# refractiveindex.info database is in the public domain
# copyright and related rights waived via CC0 1.0

REFERENCES: "A. I. Golovashkin, E. D. Donner, I. S. Levchenko, G. P. Motulevich. Optical properties and electronic characteristics of alloys of niobium with tin, <a href=\"http://jetp.ac.ru/cgi-bin/e/index/e/32/6/p1064?a=list\"><i>Sov. Phys. JETP</i> <b>32</b>, 1064-1067 (1971)</a>"
COMMENTS: "28 wt% Sn; room temperature."
DATA:
  - type: tabulated nk
    data: |
        1.0 2.8 4.3
        1.25 2.9 5.4
        1.5 3.05 6.4
        1.8 3.25 7.3
        2.0 3.55 8.15
        2.5 4.25 9.65
        3.0 4.95 11.0
        3.5 5.7 12.4
        4.0 6.45 13.8
        4.5 7.2 15.0
        5.0 7.9 16.2
        5.5 8.6 17.4
        6.0 9.35 18.6
        6.5 10.0 19.9
        7.0 10.8 21.2
        7.5 11.4 22.4
        8.0 12.2 23.6
        8.5 13.1 24.8
        9.0 13.9 26.0
        9.5 14.8 27.3
        10.0 15.8 28.5

File: database/other/alloys/Nb-Sn/Golovashkin-30.yml
# this file is part of refractiveindex.info database
# refractiveindex.info database is in the public domain
# copyright and related rights waived via CC0 1.0

REFERENCES: "A. I. Golovashkin, E. D. Donner, I. S. Levchenko, G. P. Motulevich. Optical properties and electronic characteristics of alloys of niobium with tin, <a href=\"http://jetp.ac.ru/cgi-bin/e/index/e/32/6/p1064?a=list\"><i>Sov. Phys. JETP</i> <b>32</b>, 1064-1067 (1971)</a>"
COMMENTS: "30 wt% Sn; room temperature."
DATA:
  - type: tabulated nk
    data: |
        1.0 2.65 4.75
        1.25 2.9 5.6
        1.5 3.2 6.5
        1.8 3.5 7.3
        2.0 3.8 8.1
        2.5 4.45 9.6
        3.0 5.2 11.0
        3.5 5.9 12.3
        4.0 6.65 13.4
        4.5 7.45 14.7
        5.0 8.2 15.9
        5.5 9.0 17.0
        6.0 9.85 18.2
        6.5 10.8 19.4
        7.0 11.6 20.5
        7.5 12.5 21.7
        8.0 13.5 22.8
        8.5 14.4 23.8
        9.0 15.4 24.9

File: database/other/alloys/Nb-Sn/Golovashkin-34.yml
# this file is part of refractiveindex.info database
# refractiveindex.info database is in the public domain
# copyright and related rights waived via CC0 1.0

REFERENCES: "A. I. Golovashkin, E. D. Donner, I. S. Levchenko, G. P. Motulevich. Optical properties and electronic characteristics of alloys of niobium with tin, <a href=\"http://jetp.ac.ru/cgi-bin/e/index/e/32/6/p1064?a=list\"><i>Sov. Phys. JETP</i> <b>32</b>, 1064-1067 (1971)</a>"
COMMENTS: "34 wt% Sn; room temperature."
DATA:
  - type: tabulated nk
    data: |
        1.0 2.9 3.45
        1.25 3.0 3.95
        1.5 3.2 4.5
        1.8 3.3 5.0
        2.0 3.5 5.5
        2.5 3.8 6.45
        3.0 4.2 7.4
        3.5 4.65 8.4
        4.0 5.1 9.3
        4.5 5.6 10.6
        5.0 6.1 11.0
        5.5 6.7 11.8
        6.0 7.4 12.5
        6.5 8.2 13.3
        7.0 9.2 14.1
        7.5 10.3 14.8
        8.0 11.8 15.5

File: database/other/alloys/Nb-Sn/Golovashkin-40.yml
# this file is part of refractiveindex.info database
# refractiveindex.info database is in the public domain
# copyright and related rights waived via CC0 1.0

REFERENCES: "A. I. Golovashkin, E. D. Donner, I. S. Levchenko, G. P. Motulevich. Optical properties and electronic characteristics of alloys of niobium with tin, <a href=\"http://jetp.ac.ru/cgi-bin/e/index/e/32/6/p1064?a=list\"><i>Sov. Phys. JETP</i> <b>32</b>, 1064-1067 (1971)</a>"
COMMENTS: "40 wt% Sn; room temperature."
DATA:
  - type: tabulated nk
    data: |
        1.0 2.6 2.35
        1.25 2.5 2.55
        1.5 2.45 2.8
        1.8 2.55 3.2
        2.0 2.75 3.6
        2.5 3.0 4.35
        3.0 3.4 5.1
        3.5 3.7 5.9
        4.0 4.1 6.6
        4.5 4.5 7.2
        5.0 4.85 7.9
        5.5 5.25 8.5
        6.0 5.7 9.05
        6.5 6.1 9.5
        7.0 6.45 10.0
        7.5 6.85 10.6
        8.0 7.3 11.0

File: database/other/alloys/Nb-Sn/Golovashkin-55.yml
# this file is part of refractiveindex.info database
# refractiveindex.info database is in the public domain
# copyright and related rights waived via CC0 1.0

REFERENCES: "A. I. Golovashkin, E. D. Donner, I. S. Levchenko, G. P. Motulevich. Optical properties and electronic characteristics of alloys of niobium with tin, <a href=\"http://jetp.ac.ru/cgi-bin/e/index/e/32/6/p1064?a=list\"><i>Sov. Phys. JETP</i> <b>32</b>, 1064-1067 (1971)</a>"
COMMENTS: "55 wt% Sn; room temperature."
DATA:
  - type: tabulated nk
    data: |
        1.0 3.2 3.3
        1.25 3.3 3.6
        1.5 3.5 3.9
        1.8 3.7 4.25
        2.0 3.9 4.6
        2.5 4.3 5.2
        3.0 4.7 6.0
        3.5 5.2 6.6
        4.0 5.5 7.3
        4.5 5.8 8.0
        5.0 6.05 8.6
        5.5 6.3 9.3
        6.0 6.6 9.9
        6.5 6.8 10.6
        7.0 7.1 11.3
        7.5 7.4 12.0
        8.0 7.6 12.7
