Repository: HarrisonKramer/optiland

<div align="left">
</div>

<!-- TABLE OF CONTENTS -->
<details>
  <summary>Table of Contents</summary>
  <ol>
    <li><a href="#introduction">Introduction</a></li>
    <li><a href="#documentation">Documentation</a></li>
    <li><a href="#installation">Installation</a></li>
    <li><a href="#functionalities">Functionalities</a></li>
    <li><a href="#learning-guide">Learning Guide</a></li>
    <li><a href="#roadmap">Roadmap</a></li>
    <li><a href="#license">License</a></li>
    <li><a href="#contact">Contact</a></li>
  </ol>
</details>

## Introduction
**Optiland** is a Python-based, open-source lens design and analysis framework. With a simple and intuitive Python interface, Optiland enables the design, optimization, and analysis of complex optical systems, from paraxial and real raytracing to polarization, coatings, and wavefront analyses. It supports 2D/3D visualization, comprehensive tolerancing, local and global optimization, and freeform optics, among other features. Built on the speed of [NumPy](https://numpy.org/) and [SciPy](https://scipy.org/), Optiland delivers computational efficiency and flexibility across a wide range of optical tasks.

Get started immediately with [Optiland Tutorial #1](https://github.com/HarrisonKramer/optiland/blob/master/docs/examples/Tutorial_1a_Optiland_for_Beginners.ipynb), see the extensive [Learning Guide](https://github.com/HarrisonKramer/optiland?tab=readme-ov-file#learning-guide), or read the full documentation at [Read the Docs](https://optiland.readthedocs.io/).


<figure style="text-align: center;">
</figure>

Python code to generate this 3D visualization:
```python
from optiland.samples.objectives import ReverseTelephoto
lens = ReverseTelephoto()
lens.draw3D()
```

## Documentation
The full documentation for Optiland is hosted on [Read the Docs](https://optiland.readthedocs.io/).

Explore the [Example Gallery](https://optiland.readthedocs.io/en/latest/example_gallery.html) for a wide range of lens designs and analyses created with Optiland.

## Functionalities
- Lens entry
- 2D/3D visualization
- Paraxial and aberration analyses
- Real and paraxial ray tracing, including aspherics and freeforms
- Polarization ray tracing
- Real analysis functions (spot diagrams, ray aberration fans, OPD fans, distortion, PSF, MTF, etc.)
- Glass and material catalogue (based on refractiveindex.info)
- Design optimization (local and global)
- Wavefront and Zernike analysis
- Tolerancing, including sensitivity analysis and Monte Carlo methods
- Coating and surface scatter (BSDF) analysis
- Zemax file import

The code itself is in constant flux and new functionalities are always being added.

## Learning Guide
This guide gives a step-by-step approach to learning how to use Optiland.

1. **Introduction to Optiland**
    - [Tutorial 1a - Optiland for Beginners](https://github.com/HarrisonKramer/optiland/blob/master/docs/examples/Tutorial_1a_Optiland_for_Beginners.ipynb)
         - Lens entry
         - Material selection
         - Aperture, field and wavelength selection
         - Drawing a lens in 2D and 3D
    - [Tutorial 1b - Determining Lens Properties](https://github.com/HarrisonKramer/optiland/blob/master/docs/examples/Tutorial_1b_Lens_Properties.ipynb)
        - Focal length
        - Magnification
        - F-Number, Entrance/Exit pupil sizes & positions
        - Focal, Principal, and Nodal points, etc.
2. **Real Raytracing & Analysis**
    - [Tutorial 2a - Tracing & Analyzing Rays](https://github.com/HarrisonKramer/optiland/blob/master/docs/examples/Tutorial_2a_Tracing_&_Analyzing_Rays.ipynb)
        - How to trace rays through a system
        - Analyzing ray paths & properties
    - [Tutorial 2b - Tilting & De-centering Components](https://github.com/HarrisonKramer/optiland/blob/master/docs/examples/Tutorial_2b_Tilting_&_Decentering_Components.ipynb)
        - Tracing rays through misaligned components
    - [Tutorial 2c - Monte Carlo Raytracing Methods](https://github.com/HarrisonKramer/optiland/blob/master/docs/examples/Tutorial_2c_Monte_Carlo_Raytracing.ipynb)
        - How variations in lens properties impact lens performance
    - [Tutorial 2d - Aspheric Components](https://github.com/HarrisonKramer/optiland/blob/master/docs/examples/Tutorial_2d_Raytracing_Aspheres.ipynb)
        - Modeling even aspheres
3. **Aberrations**
    - [Tutorial 3a - Common aberration analyses/plots](https://github.com/HarrisonKramer/optiland/blob/master/docs/examples/Tutorial_3a_Common_Aberration_Analyses.ipynb)
        - Spot diagrams
        - Ray fans
        - Y-Ybar plots
        - Distortion / Grid distortion plots
        - Field curvature plots
    - [Tutorial 3b - 1st & 3rd-Order Aberrations](https://github.com/HarrisonKramer/optiland/blob/master/docs/examples/Tutorial_3b_First_&_Third_Order_Aberrations.ipynb)
        - Calculation of seidel, 1st & 3rd-order aberrations

File: database/other/alloys/V-Ga/Golovashkin-293.yml
# this file is part of refractiveindex.info database
# refractiveindex.info database is in the public domain
# copyright and related rights waived via CC0 1.0

REFERENCES: "A. I. Golovashkin, I. S. Levchenko and G. P. Motulevich. Optical properties and electron characteristics of vanadium-gallium alloys obtained by evaporation in vacuum, <a href=\"http://jetp.ac.ru/cgi-bin/e/index/e/30/1/p44?a=list\"><i>Sov. Phys. JETP</i> <b>30</b>, 44-48 (1970)</a>"
COMMENTS: "293 K (20 °C). Avaraged data for samples containing 37, 33, and 6 wt% gallium (optical constants of the three samples are close to one another)."
DATA:
  - type: tabulated nk
    data: |
        0.45 2.09 3.09
        0.50 2.33 3.37
        0.55 2.45 3.42
        0.60 2.60 3.60
        0.65 2.76 3.68
        0.70 2.90 3.93
        0.74 3.12 3.98
        0.80 3.29 4.06
        0.85 3.33 4.07
        0.90 3.52 4.18
        1.00 3.58 4.34
        1.20 4.04 4.67
        1.50 4.32 5.06
        1.70 4.48 5.50
        2.00 4.70 6.01
        2.25 4.93 6.61
        2.50 5.2 6.9
        2.75 5.4 7.9
        3.0 5.7 8.4
        3.5 6.3 9.6
        4.0 6.9 10.4
        4.5 7.7 11.4
        5.0 8.4 12.2
        5.5 9.0 12.8
        6.0 9.6 13.2
        6.5 10.2 14.0
        7.0 10.8 14.1
        7.5 11.8 14.8
        8.0 12.3 15.3
        9.0 13.2 16.6
        10.0 13.6 16.8

File: database/other/alloys/V-Ga/Golovashkin-78.yml
# this file is part of refractiveindex.info database
# refractiveindex.info database is in the public domain
# copyright and related rights waived via CC0 1.0

REFERENCES: "A. I. Golovashkin, I. S. Levchenko and G. P. Motulevich. Optical properties and electron characteristics of vanadium-gallium alloys obtained by evaporation in vacuum, <a href=\"http://jetp.ac.ru/cgi-bin/e/index/e/30/1/p44?a=list\"><i>Sov. Phys. JETP</i> <b>30</b>, 44-48 (1970)</a>"
COMMENTS: "78 K (-195 °C). Avaraged data for samples containing 37, 33, and 6 wt% gallium (optical constants of the three samples are close to one another)."
DATA:
  - type: tabulated nk
    data: |
        0.45 1.96 3.09
        0.50 2.24 3.36
        0.55 2.35 3.42
        0.60 2.45 3.60
        0.65 2.65 3.68
        0.70 2.82 3.99
        0.74 3.06 3.90
        0.76 3.12 3.98
        0.80 3.26 4.00
        0.85 3.27 4.01
        0.90 3.45 4.16
        0.95 3.50 4.16
        0.98 3.49 4.24
        1.00 3.55 4.33
        1.04 3.58 4.31
        1.07 3.60 4.34
        1.10 3.63 4.37
        1.20 3.94 4.61
        1.30 4.16 4.67
        1.40 4.35 4.76
        1.50 4.30 4.94
        1.60 4.35 5.16
        1.70 4.44 5.28
        1.80 4.32 5.24
        1.90 4.22 5.71
        2.00 4.47 6.16
        2.10 4.48 6.32
        2.20 4.58 6.56
        2.30 4.61 6.86
        2.40 4.74 6.66
        2.50 4.79 6.78
        2.60 4.95 7.10
