Repository: HarrisonKramer/optiland

<div align="left">
</div>

<!-- TABLE OF CONTENTS -->
<details>
  <summary>Table of Contents</summary>
  <ol>
    <li><a href="#introduction">Introduction</a></li>
    <li><a href="#documentation">Documentation</a></li>
    <li><a href="#installation">Installation</a></li>
    <li><a href="#functionalities">Functionalities</a></li>
    <li><a href="#learning-guide">Learning Guide</a></li>
    <li><a href="#roadmap">Roadmap</a></li>
    <li><a href="#license">License</a></li>
    <li><a href="#contact">Contact</a></li>
  </ol>
</details>

## Introduction
**Optiland** is a Python-based, open-source lens design and analysis framework. With a simple and intuitive Python interface, Optiland enables the design, optimization, and analysis of complex optical systems, from paraxial and real raytracing to polarization, coatings, and wavefront analyses. It supports 2D/3D visualization, comprehensive tolerancing, local and global optimization, and freeform optics, among other features. Built on the speed of [NumPy](https://numpy.org/) and [SciPy](https://scipy.org/), Optiland delivers computational efficiency and flexibility across a wide range of optical tasks.

Get started immediately with [Optiland Tutorial #1](https://github.com/HarrisonKramer/optiland/blob/master/docs/examples/Tutorial_1a_Optiland_for_Beginners.ipynb), see the extensive [Learning Guide](https://github.com/HarrisonKramer/optiland?tab=readme-ov-file#learning-guide), or read the full documentation at [Read the Docs](https://optiland.readthedocs.io/).


<figure style="text-align: center;">
</figure>

Python code to generate this 3D visualization:
```python
from optiland.samples.objectives import ReverseTelephoto
lens = ReverseTelephoto()
lens.draw3D()
```

## Documentation
The full documentation for Optiland is hosted on [Read the Docs](https://optiland.readthedocs.io/).

Explore the [Example Gallery](https://optiland.readthedocs.io/en/latest/example_gallery.html) for a wide range of lens designs and analyses created with Optiland.

## Functionalities
- Lens entry
- 2D/3D visualization
- Paraxial and aberration analyses
- Real and paraxial ray tracing, including aspherics and freeforms
- Polarization ray tracing
- Real analysis functions (spot diagrams, ray aberration fans, OPD fans, distortion, PSF, MTF, etc.)
- Glass and material catalogue (based on refractiveindex.info)
- Design optimization (local and global)
- Wavefront and Zernike analysis
- Tolerancing, including sensitivity analysis and Monte Carlo methods
- Coating and surface scatter (BSDF) analysis
- Zemax file import

The code itself is in constant flux and new functionalities are always being added.

## Learning Guide
This guide gives a step-by-step approach to learning how to use Optiland.

1. **Introduction to Optiland**
    - [Tutorial 1a - Optiland for Beginners](https://github.com/HarrisonKramer/optiland/blob/master/docs/examples/Tutorial_1a_Optiland_for_Beginners.ipynb)
         - Lens entry
         - Material selection
         - Aperture, field and wavelength selection
         - Drawing a lens in 2D and 3D
    - [Tutorial 1b - Determining Lens Properties](https://github.com/HarrisonKramer/optiland/blob/master/docs/examples/Tutorial_1b_Lens_Properties.ipynb)
        - Focal length
        - Magnification
        - F-Number, Entrance/Exit pupil sizes & positions
        - Focal, Principal, and Nodal points, etc.
2. **Real Raytracing & Analysis**
    - [Tutorial 2a - Tracing & Analyzing Rays](https://github.com/HarrisonKramer/optiland/blob/master/docs/examples/Tutorial_2a_Tracing_&_Analyzing_Rays.ipynb)
        - How to trace rays through a system
        - Analyzing ray paths & properties
    - [Tutorial 2b - Tilting & De-centering Components](https://github.com/HarrisonKramer/optiland/blob/master/docs/examples/Tutorial_2b_Tilting_&_Decentering_Components.ipynb)
        - Tracing rays through misaligned components
    - [Tutorial 2c - Monte Carlo Raytracing Methods](https://github.com/HarrisonKramer/optiland/blob/master/docs/examples/Tutorial_2c_Monte_Carlo_Raytracing.ipynb)
        - How variations in lens properties impact lens performance
    - [Tutorial 2d - Aspheric Components](https://github.com/HarrisonKramer/optiland/blob/master/docs/examples/Tutorial_2d_Raytracing_Aspheres.ipynb)
        - Modeling even aspheres
3. **Aberrations**
    - [Tutorial 3a - Common aberration analyses/plots](https://github.com/HarrisonKramer/optiland/blob/master/docs/examples/Tutorial_3a_Common_Aberration_Analyses.ipynb)
        - Spot diagrams
        - Ray fans
        - Y-Ybar plots
        - Distortion / Grid distortion plots
        - Field curvature plots
    - [Tutorial 3b - 1st & 3rd-Order Aberrations](https://github.com/HarrisonKramer/optiland/blob/master/docs/examples/Tutorial_3b_First_&_Third_Order_Aberrations.ipynb)
        - Calculation of seidel, 1st & 3rd-order aberrations

File: database/other/semiconductor alloys/AlAs-GaAs/Aspnes-0.yml
# this file is part of refractiveindex.info database
# refractiveindex.info database is in the public domain
# copyright and related rights waived via CC0 1.0

REFERENCES: "D. E. Aspnes, S. M. Kelso, R. A. Logan and R. Bhat. Optical properties of Al<sub>x</sub>Ga<sub>1-x</sub>As, <a href=\"https://doi.org/10.1063/1.337426\"><i>J. Appl. Phys.</i> <b>60</b>, 754-767 (1986)</a>"
COMMENTS: "Al<sub>x</sub>Ga<sub>1-x</sub>As; x = 0 (GaAs)"
DATA:
  - type: tabulated nk
    data: |
        0.2066 1.264 2.472
        0.2101 1.288 2.557
        0.2138 1.311 2.625
        0.2175 1.325 2.710
        0.2214 1.349 2.815
        0.2254 1.383 2.936
        0.2296 1.430 3.079
        0.2339 1.499 3.255
        0.2384 1.599 3.484
        0.2431 1.802 3.795
        0.2480 2.273 4.084
        0.2530 2.890 4.047
        0.2583 3.342 3.770
        0.2638 3.598 3.452
        0.2695 3.769 3.169
        0.2755 3.913 2.919
        0.2818 4.015 2.563
        0.2883 3.939 2.260
        0.2952 3.810 2.069
        0.3024 3.692 1.969
        0.3100 3.601 1.920
        0.3179 3.538 1.904
        0.3263 3.501 1.909
        0.3351 3.485 1.931
        0.3444 3.495 1.965
        0.3542 3.531 2.013
        0.3647 3.596 2.076
        0.3757 3.709 2.162
        0.3875 3.938 2.288
        0.3999 4.373 2.146
        0.4133 4.509 1.948
        0.4275 5.052 1.721
        0.4428 4.959 0.991
        0.4592 4.694 0.696
        0.4769 4.492 0.539
        0.4959 4.333 0.441
        0.5166 4.205 0.371
        0.5391 4.100 0.320
        0.5636 4.013 0.276
        0.5904 3.940 0.240
        0.6199 3.878 0.211
        0.6525 3.826 0.179
        0.6888 3.786 0.157
        0.7293 3.742 0.123
        0.7749 3.700 0.093
        0.8266 3.666 0.059

File: database/other/semiconductor alloys/AlAs-GaAs/Aspnes-19.8.yml
# this file is part of refractiveindex.info database
# refractiveindex.info database is in the public domain
# copyright and related rights waived via CC0 1.0

REFERENCES: "D. E. Aspnes, S. M. Kelso, R. A. Logan and R. Bhat. Optical properties of Al<sub>x</sub>Ga<sub>1-x</sub>As, <a href=\"https://doi.org/10.1063/1.337426\"><i>J. Appl. Phys.</i> <b>60</b>, 754-767 (1986)</a>"
COMMENTS: "Al<sub>x</sub>Ga<sub>1-x</sub>As; x = 0.198"
DATA:
  - type: tabulated nk
    data: |
        0.2066 1.333 2.457
        0.2101 1.339 2.531
        0.2138 1.349 2.600
        0.2175 1.366 2.688
        0.2214 1.393 2.794
        0.2254 1.433 2.912
        0.2296 1.490 3.049
        0.2339 1.567 3.208
        0.2384 1.677 3.407
        0.2431 1.860 3.654
        0.2480 2.210 3.914
        0.2530 2.734 3.997
        0.2583 3.238 3.867
        0.2638 3.638 3.575
        0.2695 3.924 3.223
        0.2755 4.053 2.803
        0.2818 4.018 2.449
        0.2883 3.911 2.206
        0.2952 3.795 2.059
        0.3024 3.701 1.976
        0.3100 3.633 1.933
        0.3179 3.588 1.917
        0.3263 3.568 1.922
        0.3351 3.572 1.942
        0.3444 3.602 1.979
        0.3542 3.668 2.034
        0.3647 3.792 2.115
        0.3757 4.084 2.180
        0.3875 4.379 1.978
        0.3999 4.607 1.857
        0.4133 4.943 1.322
        0.4275 4.757 0.865
        0.4428 4.547 0.636
        0.4592 4.375 0.499
        0.4769 4.235 0.409
        0.4959 4.118 0.341
        0.5166 4.022 0.288
        0.5391 3.940 0.242
        0.5636 3.871 0.202
        0.5904 3.815 0.165
        0.6199 3.759 0.118
        0.6525 3.700 0.094
        0.6888 3.662 0.082
        0.7293 3.635 0.002
        0.7749 3.536 0.002
        0.8266 3.457 0.000

File: database/other/semiconductor alloys/AlAs-GaAs/Aspnes-31.5.yml
# this file is part of refractiveindex.info database
# refractiveindex.info database is in the public domain
# copyright and related rights waived via CC0 1.0

REFERENCES: "D. E. Aspnes, S. M. Kelso, R. A. Logan and R. Bhat. Optical properties of Al<sub>x</sub>Ga<sub>1-x</sub>As, <a href=\"https://doi.org/10.1063/1.337426\"><i>J. Appl. Phys.</i> <b>60</b>, 754-767 (1986)</a>"
COMMENTS: "Al<sub>x</sub>Ga<sub>1-x</sub>As; x = 0.315"
DATA:
  - type: tabulated nk
    data: |
        0.2066 1.347 2.443
        0.2101 1.338 2.502
        0.2138 1.352 2.577
        0.2175 1.367 2.669
        0.2214 1.393 2.776
        0.2254 1.437 2.893
        0.2296 1.497 3.030
        0.2339 1.581 3.187
        0.2384 1.696 3.376
        0.2431 1.878 3.604
        0.2480 2.198 3.845
        0.2530 2.684 3.957
        0.2583 3.196 3.881
        0.2638 3.669 3.617
        0.2695 3.982 3.177
        0.2755 4.062 2.733
        0.2818 3.999 2.393
        0.2883 3.883 2.172
        0.2952 3.772 2.040
        0.3024 3.686 1.966
        0.3100 3.625 1.927
        0.3179 3.588 1.914
        0.3263 3.575 1.921
        0.3351 3.589 1.946
        0.3444 3.633 1.988
        0.3542 3.724 2.054
        0.3647 3.922 2.134
        0.3757 4.246 2.041
        0.3875 4.456 1.879
        0.3999 4.825 1.558
        0.4133 4.781 1.012
        0.4275 4.582 0.722
        0.4428 4.404 0.556
        0.4592 4.258 0.446
        0.4769 4.135 0.367
        0.4959 4.032 0.305
        0.5166 3.945 0.258
        0.5391 3.872 0.227
        0.5636 3.815 0.202
        0.5904 3.750 0.167
        0.6199 3.690 0.145
        0.6525 3.650 0.111
        0.6888 3.592 0.008
        0.7293 3.509 0.000
        0.7749 3.456 0.000
        0.8266 3.404 0.000

File: database/other/semiconductor alloys/AlAs-GaAs/Aspnes-41.9.yml
# this file is part of refractiveindex.info database
# refractiveindex.info database is in the public domain
# copyright and related rights waived via CC0 1.0

REFERENCES: "D. E. Aspnes, S. M. Kelso, R. A. Logan and R. Bhat. Optical properties of Al<sub>x</sub>Ga<sub>1-x</sub>As, <a href=\"https://doi.org/10.1063/1.337426\"><i>J. Appl. Phys.</i> <b>60</b>, 754-767 (1986)</a>"
COMMENTS: "Al<sub>x</sub>Ga<sub>1-x</sub>As; x = 0.419"
DATA:
  - type: tabulated nk
    data: |
        0.2066 1.353 2.440
        0.2101 1.350 2.507
        0.2138 1.357 2.574
        0.2175 1.377 2.675
        0.2214 1.406 2.783
        0.2254 1.456 2.908
        0.2296 1.523 3.047
        0.2339 1.613 3.201
        0.2384 1.740 3.384
        0.2431 1.926 3.598
        0.2480 2.234 3.822
        0.2530 2.695 3.937
        0.2583 3.200 3.909
        0.2638 3.733 3.646
        0.2695 4.054 3.157
        0.2755 4.103 2.691
        0.2818 4.014 2.363
        0.2883 3.897 2.161
        0.2952 3.794 2.040
        0.3024 3.719 1.971
        0.3100 3.667 1.936
        0.3179 3.640 1.924
        0.3263 3.640 1.931
        0.3351 3.668 1.958
        0.3444 3.736 2.005
        0.3542 3.887 2.071
        0.3647 4.172 2.042
        0.3757 4.401 1.870
        0.3875 4.706 1.640
        0.3999 4.778 1.119
        0.4133 4.605 0.786
        0.4275 4.430 0.596
        0.4428 4.280 0.472
        0.4592 4.154 0.385
        0.4769 4.047 0.319
        0.4959 3.957 0.268
        0.5166 3.881 0.219
        0.5391 3.820 0.178
        0.5636 3.747 0.134
        0.5904 3.686 0.100
        0.6199 3.664 0.059
        0.6525 3.559 0.003
        0.6888 3.479 0.000
        0.7293 3.422 0.000
        0.7749 3.378 0.000
        0.8266 3.341 0.000

File: database/other/semiconductor alloys/AlAs-GaAs/Aspnes-49.1.yml
# this file is part of refractiveindex.info database
# refractiveindex.info database is in the public domain
# copyright and related rights waived via CC0 1.0

REFERENCES: "D. E. Aspnes, S. M. Kelso, R. A. Logan and R. Bhat. Optical properties of Al<sub>x</sub>Ga<sub>1-x</sub>As, <a href=\"https://doi.org/10.1063/1.337426\"><i>J. Appl. Phys.</i> <b>60</b>, 754-767 (1986)</a>"
COMMENTS: "Al<sub>x</sub>Ga<sub>1-x</sub>As; x = 0.491"
DATA:
  - type: tabulated nk
    data: |
        0.2066 1.366 2.418
        0.2101 1.363 2.490
        0.2138 1.364 2.572
        0.2175 1.379 2.666
        0.2214 1.412 2.780
        0.2254 1.462 2.903
        0.2296 1.532 3.045
        0.2339 1.632 3.199
        0.2384 1.763 3.378
        0.2431 1.951 3.579
        0.2480 2.250 3.787
        0.2530 2.686 3.904
        0.2583 3.187 3.899
        0.2638 3.731 3.645
        0.2695 4.072 3.147
        0.2755 4.107 2.668
        0.2818 4.009 2.351
        0.2883 3.894 2.159
        0.2952 3.798 2.046
        0.3024 3.730 1.980
        0.3100 3.688 1.945
        0.3179 3.671 1.933
        0.3263 3.680 1.942
        0.3351 3.724 1.969
        0.3444 3.822 2.017
        0.3542 4.034 2.049
        0.3647 4.294 1.922
        0.3757 4.525 1.748
        0.3875 4.753 1.340
        0.3999 4.654 0.926
        0.4133 4.483 0.684
        0.4275 4.328 0.534
        0.4428 4.195 0.429
        0.4592 4.081 0.355
        0.4769 3.985 0.292
        0.4959 3.903 0.245
        0.5166 3.838 0.205
        0.5391 3.761 0.164
        0.5636 3.696 0.133
        0.5904 3.665 0.088
        0.6199 3.558 0.002
        0.6525 3.477 0.000
        0.6888 3.417 0.000
        0.7293 3.368 0.000
        0.7749 3.329 0.000
        0.8266 3.283 0.000

File: database/other/semiconductor alloys/AlAs-GaAs/Aspnes-59.0.yml
# this file is part of refractiveindex.info database
# refractiveindex.info database is in the public domain
# copyright and related rights waived via CC0 1.0

REFERENCES: "D. E. Aspnes, S. M. Kelso, R. A. Logan and R. Bhat. Optical properties of Al<sub>x</sub>Ga<sub>1-x</sub>As, <a href=\"https://doi.org/10.1063/1.337426\"><i>J. Appl. Phys.</i> <b>60</b>, 754-767 (1986)</a>"
COMMENTS: "Al<sub>x</sub>Ga<sub>1-x</sub>As; x = 0.590"
DATA:
  - type: tabulated nk
    data: |
        0.2066 1.385 2.420
        0.2101 1.370 2.485
        0.2138 1.370 2.565
        0.2175 1.389 2.669
        0.2214 1.422 2.785
        0.2254 1.475 2.915
        0.2296 1.553 3.059
        0.2339 1.661 3.217
        0.2384 1.805 3.392
        0.2431 2.007 3.581
        0.2480 2.304 3.772
        0.2530 2.740 3.881
        0.2583 3.221 3.866
        0.2638 3.762 3.617
        0.2695 4.120 3.107
        0.2755 4.127 2.616
        0.2818 4.015 2.318
        0.2883 3.903 2.142
        0.2952 3.815 2.038
        0.3024 3.758 1.978
        0.3100 3.729 1.947
        0.3179 3.725 1.935
        0.3263 3.750 1.944
        0.3351 3.822 1.973
        0.3444 3.977 2.002
        0.3542 4.224 1.924
        0.3647 4.429 1.754
        0.3757 4.665 1.450
        0.3875 4.649 1.028
        0.3999 4.497 0.754
        0.4133 4.343 0.584
        0.4275 4.208 0.468
        0.4428 4.092 0.384
        0.4592 3.992 0.317
        0.4769 3.909 0.262
        0.4959 3.837 0.205
        0.5166 3.758 0.157
        0.5391 3.690 0.126
        0.5636 3.658 0.063
        0.5904 3.546 0.005
        0.6199 3.467 0.000
        0.6525 3.405 0.000
        0.6888 3.354 0.000
        0.7293 3.313 0.000
        0.7749 3.274 0.000
        0.8266 3.237 0.000

File: database/other/semiconductor alloys/AlAs-GaAs/Aspnes-70.0.yml
# this file is part of refractiveindex.info database
# refractiveindex.info database is in the public domain
# copyright and related rights waived via CC0 1.0

REFERENCES: "D. E. Aspnes, S. M. Kelso, R. A. Logan and R. Bhat. Optical properties of Al<sub>x</sub>Ga<sub>1-x</sub>As, <a href=\"https://doi.org/10.1063/1.337426\"><i>J. Appl. Phys.</i> <b>60</b>, 754-767 (1986)</a>"
COMMENTS: "Al<sub>x</sub>Ga<sub>1-x</sub>As; x = 0.700"
DATA:
  - type: tabulated nk
    data: |
        0.2066 1.377 2.426
        0.2101 1.366 2.493
        0.2138 1.365 2.581
        0.2175 1.375 2.688
        0.2214 1.407 2.809
        0.2254 1.462 2.946
        0.2296 1.545 3.098
        0.2339 1.662 3.269
        0.2384 1.829 3.445
        0.2431 2.049 3.620
        0.2480 2.354 3.788
        0.2530 2.777 3.873
        0.2583 3.214 3.853
        0.2638 3.758 3.637
        0.2695 4.144 3.150
        0.2755 4.142 2.645
        0.2818 4.028 2.365
        0.2883 3.932 2.206
        0.2952 3.868 2.111
        0.3024 3.835 2.055
        0.3100 3.836 2.023
        0.3179 3.868 2.009
        0.3263 3.947 2.006
        0.3351 4.103 1.993
        0.3444 4.319 1.877
        0.3542 4.502 1.678
        0.3647 4.665 1.357
        0.3757 4.615 0.980
        0.3875 4.471 0.735
        0.3999 4.325 0.574
        0.4133 4.196 0.460
        0.4275 4.084 0.374
        0.4428 3.987 0.307
        0.4592 3.906 0.245
        0.4769 3.823 0.184
        0.4959 3.746 0.129
        0.5166 3.696 0.069
        0.5391 3.595 0.002
        0.5636 3.500 0.000
        0.5904 3.425 0.000
        0.6199 3.361 0.000
        0.6525 3.306 0.000
        0.6888 3.261 0.000
        0.7293 3.225 0.000
        0.7749 3.188 0.000
        0.8266 3.153 0.000

File: database/other/semiconductor alloys/AlAs-GaAs/Aspnes-80.4.yml
# this file is part of refractiveindex.info database
# refractiveindex.info database is in the public domain
# copyright and related rights waived via CC0 1.0

REFERENCES: "D. E. Aspnes, S. M. Kelso, R. A. Logan and R. Bhat. Optical properties of Al<sub>x</sub>Ga<sub>1-x</sub>As, <a href=\"https://doi.org/10.1063/1.337426\"><i>J. Appl. Phys.</i> <b>60</b>, 754-767 (1986)</a>"
COMMENTS: "Al<sub>x</sub>Ga<sub>1-x</sub>As; x = 0.804"
DATA:
  - type: tabulated nk
    data: |
        0.2066 1.368 2.409
        0.2101 1.360 2.473
        0.2138 1.354 2.560
        0.2175 1.370 2.667
        0.2214 1.399 2.792
        0.2254 1.447 2.935
        0.2296 1.528 3.104
        0.2339 1.661 3.293
        0.2384 1.857 3.475
        0.2431 2.110 3.635
        0.2480 2.426 3.763
        0.2530 2.833 3.815
        0.2583 3.233 3.765
        0.2638 3.751 3.582
        0.2695 4.107 3.128
        0.2755 4.112 2.639
        0.2818 4.004 2.389
        0.2883 3.928 2.256
        0.2952 3.893 2.183
        0.3024 3.904 2.144
        0.3100 3.962 2.119
        0.3179 4.078 2.092
        0.3263 4.267 2.013
        0.3351 4.462 1.820
        0.3444 4.613 1.561
        0.3542 4.667 1.199
        0.3647 4.562 0.890
        0.3757 4.413 0.685
        0.3875 4.277 0.541
        0.3999 4.155 0.437
        0.4133 4.050 0.353
        0.4275 3.961 0.276
        0.4428 3.872 0.205
        0.4592 3.787 0.161
        0.4769 3.738 0.104
        0.4959 3.635 0.013
        0.5166 3.519 0.004
        0.5391 3.440 0.003
        0.5636 3.378 0.000
        0.5904 3.322 0.000
        0.6199 3.277 0.000
        0.6525 3.236 0.000
        0.6888 3.202 0.000
        0.7293 3.173 0.000
        0.7749 3.147 0.000
        0.8266 3.124 0.000

File: database/other/semiconductor alloys/AlAs-GaAs/Aspnes-9.9.yml
# this file is part of refractiveindex.info database
# refractiveindex.info database is in the public domain
# copyright and related rights waived via CC0 1.0

REFERENCES: "D. E. Aspnes, S. M. Kelso, R. A. Logan and R. Bhat. Optical properties of Al<sub>x</sub>Ga<sub>1-x</sub>As, <a href=\"https://doi.org/10.1063/1.337426\"><i>J. Appl. Phys.</i> <b>60</b>, 754-767 (1986)</a>"
COMMENTS: "Al<sub>x</sub>Ga<sub>1-x</sub>As; x = 0.099"
DATA:
  - type: tabulated nk
    data: |
        0.2066 1.311 2.457
        0.2101 1.318 2.538
        0.2138 1.330 2.608
        0.2175 1.345 2.698
        0.2214 1.371 2.800
        0.2254 1.408 2.921
        0.2296 1.459 3.059
        0.2339 1.531 3.223
        0.2384 1.634 3.433
        0.2431 1.819 3.704
        0.2480 2.207 3.983
        0.2530 2.772 4.036
        0.2583 3.267 3.846
        0.2638 3.611 3.536
        0.2695 3.829 3.229
        0.2755 4.010 2.876
        0.2818 4.017 2.507
        0.2883 3.922 2.240
        0.2952 3.801 2.074
        0.3024 3.697 1.983
        0.3100 3.618 1.937
        0.3179 3.566 1.920
        0.3263 3.537 1.924
        0.3351 3.532 1.945
        0.3444 3.552 1.979
        0.3542 3.601 2.030
        0.3647 3.690 2.100
        0.3757 3.864 2.203
        0.3875 4.253 2.187
        0.3999 4.460 1.949
        0.4133 4.838 1.836
        0.4275 4.968 1.126
        0.4428 4.725 0.763
        0.4592 4.518 0.575
        0.4769 4.353 0.462
        0.4959 4.220 0.382
        0.5166 4.111 0.320
        0.5391 4.018 0.276
        0.5636 3.940 0.237
        0.5904 3.876 0.199
        0.6199 3.820 0.171
        0.6525 3.775 0.127
        0.6888 3.716 0.099
        0.7293 3.678 0.082
        0.7749 3.661 0.059
        0.8266 3.572 0.000
