Repository: HarrisonKramer/optiland

<div align="left">
</div>

<!-- TABLE OF CONTENTS -->
<details>
  <summary>Table of Contents</summary>
  <ol>
    <li><a href="#introduction">Introduction</a></li>
    <li><a href="#documentation">Documentation</a></li>
    <li><a href="#installation">Installation</a></li>
    <li><a href="#functionalities">Functionalities</a></li>
    <li><a href="#learning-guide">Learning Guide</a></li>
    <li><a href="#roadmap">Roadmap</a></li>
    <li><a href="#license">License</a></li>
    <li><a href="#contact">Contact</a></li>
  </ol>
</details>

File: optiland/database/data-nk/other/perovskite/2D HOIP/Song-DJ4.yml
# this file is part of refractiveindex.info database
# refractiveindex.info database is in the public domain
# copyright and related rights waived via CC0 1.0

REFERENCES: "B. Song, J. Hou, H. Wang, S. Sidhik, J. Miao, H. Gu, H. Zhang, S. Liu, Z. Fakhraai, J. Even, J.-C. Blancon, A. D. Mohite, D. Jariwala. Determination of dielectric functions and exciton oscillator strength of two-dimensional hybrid perovskites, <a href=\"https://doi.org/10.1021/acsmaterialslett.0c00505\"><i>ACS Materials Lett.</i> <b>3</b>, 148-159 (2021)</a><br>(Numerical data kindly provided by Baokun Song)"
COMMENTS: "Two-dimensional (2D) hybrid organic−inorganic perovskite (HOIP) semiconductor. Dion−Jacobson (DJ) phase.<br> A'</sub>(MA)<sub>m-1</sub>Pb<sub>m</sub>I<sub>3m+1</sub>,<br>where A' = 4−(aminomethyl)piperidinium (4AMP), MA = CH<sub>3</sub>NH<sub>3</sub>, and m determines the thickness of the lead−iodide perovskite layer.<br><b>m = 4</b>"
DATA:
  - type: tabulated nk
    data: |
        3.70914E-01 2.23347E+00 1.16012E+00
        3.72495E-01 2.25319E+00 1.14322E+00
        3.74077E-01 2.27160E+00 1.12573E+00
        3.75658E-01 2.28868E+00 1.10778E+00
        3.77240E-01 2.30444E+00 1.08948E+00
        3.78823E-01 2.31889E+00 1.07096E+00
        3.80405E-01 2.33206E+00 1.05231E+00
        3.81988E-01 2.34398E+00 1.03364E+00
        3.83571E-01 2.35469E+00 1.01503E+00
        3.85153E-01 2.36424E+00 9.96590E-01
        3.86736E-01 2.37269E+00 9.78370E-01
        3.88319E-01 2.38009E+00 9.60450E-01
        3.89902E-01 2.38652E+00 9.42890E-01
        3.91485E-01 2.39202E+00 9.25740E-01
        3.93069E-01 2.39667E+00 9.09030E-01
        3.94653E-01 2.40053E+00 8.92810E-01
        3.96237E-01 2.40366E+00 8.77100E-01
        3.97820E-01 2.40613E+00 8.61930E-01
        3.99404E-01 2.40800E+00 8.47300E-01
        4.00989E-01 2.40932E+00 8.33230E-01
        4.02574E-01 2.41015E+00 8.19730E-01
        4.04157E-01 2.41054E+00 8.06790E-01
        4.05742E-01 2.41054E+00 7.94420E-01
        4.07327E-01 2.41020E+00 7.82610E-01
        4.08911E-01 2.40956E+00 7.71360E-01
        4.10496E-01 2.40866E+00 7.60650E-01
        4.12082E-01 2.40754E+00 7.50480E-01
        4.13667E-01 2.40624E+00 7.40830E-01
        4.15252E-01 2.40479E+00 7.31700E-01
        4.16838E-01 2.40321E+00 7.23060E-01
        4.18423E-01 2.40155E+00 7.14900E-01
        4.20009E-01 2.39981E+00 7.07220E-01
        4.21595E-01 2.39803E+00 6.99980E-01
        4.23180E-01 2.39622E+00 6.93190E-01
        4.24766E-01 2.39441E+00 6.86810E-01
        4.26353E-01 2.39262E+00 6.80850E-01
        4.27939E-01 2.39087E+00 6.75280E-01
        4.29525E-01 2.38916E+00 6.70090E-01
        4.31111E-01 2.38752E+00 6.65270E-01
        4.32699E-01 2.38596E+00 6.60800E-01
        4.34284E-01 2.38450E+00 6.56660E-01
        4.35872E-01 2.38313E+00 6.52850E-01
        4.37459E-01 2.38189E+00 6.49360E-01
        4.39045E-01 2.38077E+00 6.46160E-01
        4.40632E-01 2.37980E+00 6.43260E-01
        4.42220E-01 2.37898E+00 6.40630E-01
        4.43807E-01 2.37831E+00 6.38260E-01
        4.45395E-01 2.37782E+00 6.36160E-01
        4.46983E-01 2.37751E+00 6.34290E-01
        4.48570E-01 2.37740E+00 6.32660E-01
        4.50158E-01 2.37749E+00 6.31250E-01
        4.51745E-01 2.37780E+00 6.30050E-01
        4.53334E-01 2.37834E+00 6.29050E-01
        4.54923E-01 2.37911E+00 6.28240E-01
        4.56511E-01 2.38015E+00 6.27600E-01
        4.58098E-01 2.38145E+00 6.27130E-01
        4.59688E-01 2.38303E+00 6.26810E-01
        4.61276E-01 2.38491E+00 6.26620E-01
        4.62864E-01 2.38711E+00 6.26550E-01
        4.64452E-01 2.38964E+00 6.26580E-01
        4.66041E-01 2.39251E+00 6.26690E-01
        4.67630E-01 2.39576E+00 6.26860E-01
        4.69219E-01 2.39940E+00 6.27060E-01
        4.70809E-01 2.40345E+00 6.27250E-01
        4.72398E-01 2.40792E+00 6.27400E-01
        4.73987E-01 2.41283E+00 6.27480E-01
        4.75576E-01 2.41821E+00 6.27430E-01
        4.77165E-01 2.42406E+00 6.27200E-01
        4.78755E-01 2.43039E+00 6.26730E-01
        4.80345E-01 2.43720E+00 6.25960E-01
        4.81934E-01 2.44448E+00 6.24800E-01
        4.83524E-01 2.45222E+00 6.23180E-01
        4.85113E-01 2.46037E+00 6.21020E-01
        4.86703E-01 2.46889E+00 6.18220E-01
        4.88294E-01 2.47770E+00 6.14710E-01
        4.89884E-01 2.48671E+00 6.10400E-01
        4.91474E-01 2.49580E+00 6.05240E-01
        4.93063E-01 2.50485E+00 5.99170E-01
        4.94655E-01 2.51370E+00 5.92180E-01
        4.96244E-01 2.52218E+00 5.84280E-01
        4.97837E-01 2.53014E+00 5.75530E-01
        4.99427E-01 2.53742E+00 5.66010E-01
        5.01017E-01 2.54390E+00 5.55850E-01
        5.02607E-01 2.54946E+00 5.45210E-01
        5.04198E-01 2.55405E+00 5.34260E-01
        5.05790E-01 2.55765E+00 5.23180E-01
        5.07379E-01 2.56029E+00 5.12150E-01
        5.08971E-01 2.56202E+00 5.01340E-01
        5.10561E-01 2.56295E+00 4.90880E-01
        5.12154E-01 2.56318E+00 4.80870E-01
        5.13743E-01 2.56285E+00 4.71390E-01
        5.15336E-01 2.56209E+00 4.62470E-01
        5.16926E-01 2.56101E+00 4.54130E-01
        5.18517E-01 2.55974E+00 4.46360E-01
        5.20109E-01 2.55837E+00 4.39110E-01
        5.21700E-01 2.55699E+00 4.32350E-01
        5.23292E-01 2.55566E+00 4.26020E-01
        5.24883E-01 2.55443E+00 4.20060E-01
        5.26474E-01 2.55334E+00 4.14410E-01
        5.28066E-01 2.55241E+00 4.09020E-01
        5.29659E-01 2.55166E+00 4.03820E-01
        5.31250E-01 2.55109E+00 3.98760E-01
        5.32844E-01 2.55069E+00 3.93800E-01
        5.34435E-01 2.55045E+00 3.88880E-01
        5.36027E-01 2.55037E+00 3.83980E-01
        5.37620E-01 2.55042E+00 3.79060E-01
        5.39212E-01 2.55058E+00 3.74090E-01
        5.40804E-01 2.55085E+00 3.69050E-01
        5.42396E-01 2.55122E+00 3.63900E-01
        5.43988E-01 2.55166E+00 3.58570E-01
        5.45580E-01 2.55208E+00 3.53020E-01
        5.47172E-01 2.55242E+00 3.47290E-01
        5.48765E-01 2.55262E+00 3.41360E-01
        5.50356E-01 2.55266E+00 3.35290E-01
        5.51949E-01 2.55249E+00 3.29070E-01
        5.53543E-01 2.55208E+00 3.22740E-01
        5.55134E-01 2.55141E+00 3.16330E-01
        5.56727E-01 2.55044E+00 3.09860E-01
        5.58319E-01 2.54916E+00 3.03380E-01
        5.59912E-01 2.54754E+00 2.96930E-01
        5.61505E-01 2.54557E+00 2.90540E-01
        5.63099E-01 2.54324E+00 2.84280E-01
        5.64691E-01 2.54054E+00 2.78180E-01
        5.66283E-01 2.53749E+00 2.72310E-01
        5.67875E-01 2.53408E+00 2.66730E-01
        5.69469E-01 2.53035E+00 2.61490E-01
        5.71061E-01 2.52632E+00 2.56650E-01
        5.72654E-01 2.52204E+00 2.52280E-01
        5.74248E-01 2.51755E+00 2.48430E-01
        5.75840E-01 2.51292E+00 2.45150E-01
        5.77433E-01 2.50822E+00 2.42500E-01
        5.79027E-01 2.50355E+00 2.40510E-01
        5.80619E-01 2.49900E+00 2.39220E-01
        5.82214E-01 2.49471E+00 2.38650E-01
        5.83807E-01 2.49081E+00 2.38810E-01
        5.85400E-01 2.48746E+00 2.39690E-01
        5.86994E-01 2.48490E+00 2.41270E-01
        5.88585E-01 2.48354E+00 2.43320E-01
        5.90179E-01 2.48331E+00 2.45190E-01
        5.91770E-01 2.48391E+00 2.46800E-01
        5.93365E-01 2.48526E+00 2.48100E-01
        5.94959E-01 2.48729E+00 2.49020E-01
        5.96551E-01 2.48996E+00 2.49520E-01
        5.98146E-01 2.49323E+00 2.49490E-01
        5.99737E-01 2.49703E+00 2.48870E-01
        6.01331E-01 2.50132E+00 2.47550E-01
        6.02925E-01 2.50601E+00 2.45440E-01
        6.04518E-01 2.51098E+00 2.42440E-01
        6.06111E-01 2.51612E+00 2.38450E-01
        6.07706E-01 2.52126E+00 2.33410E-01
        6.09298E-01 2.52620E+00 2.27260E-01
        6.10892E-01 2.53074E+00 2.19980E-01
        6.12485E-01 2.53464E+00 2.11590E-01
        6.14078E-01 2.53763E+00 2.02170E-01
        6.15673E-01 2.53950E+00 1.91880E-01
        6.17267E-01 2.54001E+00 1.80920E-01
        6.18860E-01 2.53898E+00 1.69550E-01
        6.20451E-01 2.53632E+00 1.58090E-01
        6.22045E-01 2.53197E+00 1.46870E-01
        6.23638E-01 2.52599E+00 1.36260E-01
        6.25232E-01 2.51849E+00 1.26570E-01
        6.26825E-01 2.50965E+00 1.18110E-01
        6.28420E-01 2.49973E+00 1.11110E-01
        6.30014E-01 2.48901E+00 1.05760E-01
        6.31606E-01 2.47777E+00 1.02190E-01
        6.33199E-01 2.46632E+00 1.00480E-01
        6.34794E-01 2.45496E+00 1.00670E-01
        6.36388E-01 2.44399E+00 1.02770E-01
        6.37979E-01 2.43371E+00 1.06750E-01
        6.39572E-01 2.42444E+00 1.12590E-01
        6.41166E-01 2.41653E+00 1.20220E-01
        6.42758E-01 2.41041E+00 1.29560E-01
        6.44355E-01 2.40670E+00 1.40260E-01
        6.45946E-01 2.40557E+00 1.51740E-01
        6.47539E-01 2.40726E+00 1.63730E-01
        6.49132E-01 2.41218E+00 1.75690E-01
        6.50726E-01 2.42066E+00 1.86860E-01
        6.52318E-01 2.43279E+00 1.96140E-01
        6.53915E-01 2.44822E+00 2.02280E-01
        6.55505E-01 2.46603E+00 2.04040E-01
        6.57100E-01 2.48469E+00 2.00620E-01
        6.58692E-01 2.50235E+00 1.91900E-01
        6.60288E-01 2.51727E+00 1.78640E-01
        6.61877E-01 2.52828E+00 1.62200E-01
        6.63471E-01 2.53492E+00 1.44210E-01
        6.65066E-01 2.53742E+00 1.26100E-01
        6.66657E-01 2.53643E+00 1.08950E-01
        6.68252E-01 2.53277E+00 9.33900E-02
        6.69844E-01 2.52724E+00 7.96700E-02
        6.71437E-01 2.52048E+00 6.78200E-02
        6.73030E-01 2.51302E+00 5.77200E-02
        6.74623E-01 2.50523E+00 4.91800E-02
        6.76216E-01 2.49736E+00 4.19700E-02
        6.77809E-01 2.48958E+00 3.59100E-02
        6.79403E-01 2.48200E+00 3.08100E-02
        6.80996E-01 2.47468E+00 2.65100E-02
        6.82590E-01 2.46766E+00 2.28800E-02
        6.84179E-01 2.46093E+00 1.98000E-02
        6.85772E-01 2.45452E+00 1.71800E-02
        6.87365E-01 2.44840E+00 1.49500E-02
        6.88958E-01 2.44256E+00 1.30400E-02
        6.90550E-01 2.43700E+00 1.14100E-02
        6.92143E-01 2.43169E+00 1.00000E-02
        6.93734E-01 2.42662E+00 8.79000E-03
        6.95329E-01 2.42178E+00 7.74000E-03
        6.96920E-01 2.41714E+00 6.83000E-03
        6.98514E-01 2.41270E+00 6.04000E-03
        7.00108E-01 2.40844E+00 5.36000E-03
        7.01697E-01 2.40435E+00 4.76000E-03
        7.03289E-01 2.40041E+00 4.24000E-03
        7.04884E-01 2.39663E+00 3.78000E-03
        7.06475E-01 2.39298E+00 3.38000E-03
        7.08068E-01 2.38946E+00 3.03000E-03
        7.09657E-01 2.38606E+00 2.73000E-03
        7.11253E-01 2.38278E+00 2.46000E-03
        7.12844E-01 2.37960E+00 2.23000E-03
        7.14433E-01 2.37652E+00 2.03000E-03
        7.16026E-01 2.37354E+00 1.85000E-03
        7.17617E-01 2.37065E+00 1.70000E-03
        7.19212E-01 2.36785E+00 1.57000E-03
        7.20801E-01 2.36512E+00 1.46000E-03
        7.22392E-01 2.36248E+00 1.36000E-03
        7.23987E-01 2.35991E+00 1.28000E-03
        7.25576E-01 2.35741E+00 1.21000E-03
        7.27167E-01 2.35499E+00 1.15000E-03
        7.28762E-01 2.35263E+00 1.09000E-03
        7.30350E-01 2.35033E+00 1.03000E-03
        7.31941E-01 2.34809E+00 9.73000E-04
        7.33534E-01 2.34589E+00 9.18000E-04
        7.35126E-01 2.34375E+00 8.65000E-04
        7.36716E-01 2.34165E+00 8.13000E-04
        7.38304E-01 2.33960E+00 7.64000E-04
        7.39899E-01 2.33758E+00 7.16000E-04
        7.41488E-01 2.33561E+00 6.70000E-04
        7.43079E-01 2.33368E+00 6.25000E-04
        7.44668E-01 2.33178E+00 5.82000E-04
        7.46259E-01 2.32992E+00 5.41000E-04
        7.47852E-01 2.32809E+00 5.02000E-04
        7.49444E-01 2.32629E+00 4.64000E-04
        7.51032E-01 2.32453E+00 4.28000E-04
        7.52624E-01 2.32279E+00 3.93000E-04
        7.54212E-01 2.32109E+00 3.60000E-04
        7.55803E-01 2.31941E+00 3.29000E-04
        7.57391E-01 2.31776E+00 2.99000E-04
        7.58982E-01 2.31614E+00 2.71000E-04
        7.60574E-01 2.31454E+00 2.44000E-04
        7.62164E-01 2.31296E+00 2.19000E-04
        7.63750E-01 2.31141E+00 1.95000E-04
        7.65344E-01 2.30989E+00 1.72000E-04
        7.66930E-01 2.30838E+00 1.51000E-04
        7.68522E-01 2.30690E+00 1.32000E-04
        7.70112E-01 2.30544E+00 1.14000E-04
        7.71699E-01 2.30400E+00 9.70000E-05
        7.73292E-01 2.30259E+00 8.20000E-05
        7.74882E-01 2.30119E+00 6.80000E-05
        7.76469E-01 2.29981E+00 5.50000E-05
        7.78057E-01 2.29845E+00 4.40000E-05
        7.79647E-01 2.29711E+00 3.40000E-05
        7.81234E-01 2.29578E+00 2.50000E-05
        7.82822E-01 2.29448E+00 1.80000E-05
        7.84412E-01 2.29319E+00 1.20000E-05
        7.86004E-01 2.29192E+00 7.00000E-06
        7.87591E-01 2.29066E+00 3.00000E-06
        7.89175E-01 2.28942E+00 1.00000E-06
        7.90766E-01 2.28820E+00 0.00000E+00
        7.92353E-01 2.28700E+00 0.00000E+00
        7.93941E-01 2.28581E+00 0.00000E+00
        7.95530E-01 2.28464E+00 0.00000E+00
        7.97121E-01 2.28348E+00 0.00000E+00
        7.98708E-01 2.28233E+00 0.00000E+00
        8.00296E-01 2.28120E+00 0.00000E+00
        8.01879E-01 2.28009E+00 0.00000E+00
        8.03470E-01 2.27898E+00 0.00000E+00
        8.05056E-01 2.27789E+00 0.00000E+00
        8.06643E-01 2.27681E+00 0.00000E+00
        8.08231E-01 2.27575E+00 0.00000E+00
        8.09820E-01 2.27470E+00 0.00000E+00
        8.11404E-01 2.27365E+00 0.00000E+00
        8.12990E-01 2.27263E+00 0.00000E+00
        8.14576E-01 2.27161E+00 0.00000E+00
        8.16163E-01 2.27060E+00 0.00000E+00
        8.17751E-01 2.26960E+00 0.00000E+00
        8.19335E-01 2.26862E+00 0.00000E+00
        8.20924E-01 2.26764E+00 0.00000E+00
        8.22509E-01 2.26668E+00 0.00000E+00
        8.24095E-01 2.26572E+00 0.00000E+00
        8.25681E-01 2.26478E+00 0.00000E+00
        8.27267E-01 2.26384E+00 0.00000E+00
        8.28854E-01 2.26292E+00 0.00000E+00
        8.30437E-01 2.26200E+00 0.00000E+00
        8.32025E-01 2.26110E+00 0.00000E+00
        8.33608E-01 2.26020E+00 0.00000E+00
        8.35192E-01 2.25931E+00 0.00000E+00
        8.36781E-01 2.25843E+00 0.00000E+00
        8.38366E-01 2.25756E+00 0.00000E+00
        8.39950E-01 2.25669E+00 0.00000E+00
        8.41535E-01 2.25584E+00 0.00000E+00
        8.43120E-01 2.25499E+00 0.00000E+00
        8.44700E-01 2.25415E+00 0.00000E+00
        8.46285E-01 2.25332E+00 0.00000E+00
        8.47871E-01 2.25250E+00 0.00000E+00
        8.49457E-01 2.25168E+00 0.00000E+00
        8.51037E-01 2.25087E+00 0.00000E+00
        8.52623E-01 2.25007E+00 0.00000E+00
        8.54203E-01 2.24927E+00 0.00000E+00
        8.55789E-01 2.24849E+00 0.00000E+00
        8.57375E-01 2.24771E+00 0.00000E+00
        8.58955E-01 2.24693E+00 0.00000E+00
        8.60541E-01 2.24617E+00 0.00000E+00
        8.62121E-01 2.24541E+00 0.00000E+00
        8.63706E-01 2.24465E+00 0.00000E+00
        8.65286E-01 2.24390E+00 0.00000E+00
        8.66871E-01 2.24316E+00 0.00000E+00
        8.68450E-01 2.24243E+00 0.00000E+00
        8.70034E-01 2.24170E+00 0.00000E+00
        8.71618E-01 2.24098E+00 0.00000E+00
        8.73196E-01 2.24026E+00 0.00000E+00
        8.74779E-01 2.23955E+00 0.00000E+00
        8.76362E-01 2.23885E+00 0.00000E+00
        8.77944E-01 2.23815E+00 0.00000E+00
        8.79526E-01 2.23746E+00 0.00000E+00
        8.81101E-01 2.23677E+00 0.00000E+00
        8.82689E-01 2.23609E+00 0.00000E+00
        8.84269E-01 2.23541E+00 0.00000E+00
        8.85848E-01 2.23474E+00 0.00000E+00
        8.87427E-01 2.23407E+00 0.00000E+00
        8.89005E-01 2.23341E+00 0.00000E+00
        8.90589E-01 2.23275E+00 0.00000E+00
        8.92172E-01 2.23210E+00 0.00000E+00
        8.93747E-01 2.23146E+00 0.00000E+00
        8.95329E-01 2.23081E+00 0.00000E+00
        8.96909E-01 2.23018E+00 0.00000E+00
        8.98488E-01 2.22955E+00 0.00000E+00
        9.00067E-01 2.22892E+00 0.00000E+00
        9.01644E-01 2.22830E+00 0.00000E+00
        9.03227E-01 2.22768E+00 0.00000E+00
        9.04803E-01 2.22707E+00 0.00000E+00
        9.06383E-01 2.22646E+00 0.00000E+00
        9.07957E-01 2.22585E+00 0.00000E+00
        9.09535E-01 2.22525E+00 0.00000E+00
        9.11113E-01 2.22466E+00 0.00000E+00
        9.12695E-01 2.22406E+00 0.00000E+00
        9.14270E-01 2.22348E+00 0.00000E+00
        9.15851E-01 2.22289E+00 0.00000E+00
        9.17430E-01 2.22231E+00 0.00000E+00
        9.19001E-01 2.22174E+00 0.00000E+00
        9.20584E-01 2.22117E+00 0.00000E+00
        9.22158E-01 2.22060E+00 0.00000E+00
        9.23732E-01 2.22004E+00 0.00000E+00
        9.25310E-01 2.21948E+00 0.00000E+00
        9.26888E-01 2.21892E+00 0.00000E+00
        9.28463E-01 2.21837E+00 0.00000E+00
        9.30037E-01 2.21782E+00 0.00000E+00
        9.31617E-01 2.21727E+00 0.00000E+00
        9.33187E-01 2.21673E+00 0.00000E+00
        9.34763E-01 2.21619E+00 0.00000E+00
        9.36338E-01 2.21566E+00 0.00000E+00
        9.37917E-01 2.21513E+00 0.00000E+00
        9.39488E-01 2.21460E+00 0.00000E+00
        9.41064E-01 2.21408E+00 0.00000E+00
        9.42638E-01 2.21356E+00 0.00000E+00
        9.44217E-01 2.21304E+00 0.00000E+00
        9.45787E-01 2.21252E+00 0.00000E+00
        9.47363E-01 2.21201E+00 0.00000E+00
        9.48936E-01 2.21150E+00 0.00000E+00
        9.50507E-01 2.21100E+00 0.00000E+00
        9.52084E-01 2.21050E+00 0.00000E+00
        9.53659E-01 2.21000E+00 0.00000E+00
        9.55231E-01 2.20951E+00 0.00000E+00
        9.56801E-01 2.20901E+00 0.00000E+00
        9.58376E-01 2.20852E+00 0.00000E+00
        9.59949E-01 2.20804E+00 0.00000E+00
        9.61520E-01 2.20755E+00 0.00000E+00
        9.63089E-01 2.20707E+00 0.00000E+00
        9.64662E-01 2.20659E+00 0.00000E+00
        9.66234E-01 2.20612E+00 0.00000E+00
        9.67802E-01 2.20565E+00 0.00000E+00
        9.69376E-01 2.20518E+00 0.00000E+00
        9.70948E-01 2.20471E+00 0.00000E+00
        9.72517E-01 2.20424E+00 0.00000E+00
        9.74091E-01 2.20378E+00 0.00000E+00
        9.75662E-01 2.20333E+00 0.00000E+00
        9.77231E-01 2.20287E+00 0.00000E+00
        9.78797E-01 2.20241E+00 0.00000E+00
        9.80368E-01 2.20196E+00 0.00000E+00
        9.81936E-01 2.20151E+00 0.00000E+00
        9.83510E-01 2.20107E+00 0.00000E+00
        9.85073E-01 2.20062E+00 0.00000E+00
        9.86648E-01 2.20018E+00 0.00000E+00
        9.88213E-01 2.19974E+00 0.00000E+00
        9.89783E-01 2.19931E+00 0.00000E+00
        9.91350E-01 2.19887E+00 0.00000E+00
        9.92914E-01 2.19844E+00 0.00000E+00
        9.94483E-01 2.19801E+00 0.00000E+00
        9.96049E-01 2.19758E+00 0.00000E+00
        9.97620E-01 2.19716E+00 0.00000E+00
        9.99188E-01 2.19674E+00 0.00000E+00
        1.01300E+00 2.19310E+00 0.00000E+00
        1.01641E+00 2.19223E+00 0.00000E+00
        1.01981E+00 2.19136E+00 0.00000E+00
        1.02322E+00 2.19051E+00 0.00000E+00
        1.02662E+00 2.18967E+00 0.00000E+00
        1.03003E+00 2.18883E+00 0.00000E+00
        1.03343E+00 2.18800E+00 0.00000E+00
        1.03684E+00 2.18718E+00 0.00000E+00
        1.04025E+00 2.18637E+00 0.00000E+00
        1.04366E+00 2.18556E+00 0.00000E+00
        1.04707E+00 2.18476E+00 0.00000E+00
        1.05047E+00 2.18397E+00 0.00000E+00
        1.05388E+00 2.18319E+00 0.00000E+00
        1.05729E+00 2.18242E+00 0.00000E+00
        1.06070E+00 2.18165E+00 0.00000E+00
        1.06411E+00 2.18089E+00 0.00000E+00
        1.06752E+00 2.18013E+00 0.00000E+00
        1.07093E+00 2.17938E+00 0.00000E+00
        1.07434E+00 2.17864E+00 0.00000E+00
        1.07775E+00 2.17791E+00 0.00000E+00
        1.08116E+00 2.17718E+00 0.00000E+00
        1.08457E+00 2.17645E+00 0.00000E+00
        1.08799E+00 2.17574E+00 0.00000E+00
        1.09140E+00 2.17503E+00 0.00000E+00
        1.09481E+00 2.17432E+00 0.00000E+00
        1.09823E+00 2.17362E+00 0.00000E+00
        1.10164E+00 2.17293E+00 0.00000E+00
        1.10506E+00 2.17224E+00 0.00000E+00
        1.10847E+00 2.17156E+00 0.00000E+00
        1.11189E+00 2.17088E+00 0.00000E+00
        1.11530E+00 2.17021E+00 0.00000E+00
        1.11872E+00 2.16954E+00 0.00000E+00
        1.12213E+00 2.16887E+00 0.00000E+00
        1.12554E+00 2.16822E+00 0.00000E+00
        1.12897E+00 2.16756E+00 0.00000E+00
        1.13238E+00 2.16691E+00 0.00000E+00
        1.13579E+00 2.16627E+00 0.00000E+00
        1.13922E+00 2.16563E+00 0.00000E+00
        1.14263E+00 2.16500E+00 0.00000E+00
        1.14605E+00 2.16437E+00 0.00000E+00
        1.14947E+00 2.16374E+00 0.00000E+00
        1.15289E+00 2.16312E+00 0.00000E+00
        1.15631E+00 2.16250E+00 0.00000E+00
        1.15973E+00 2.16188E+00 0.00000E+00
        1.16314E+00 2.16127E+00 0.00000E+00
        1.16657E+00 2.16067E+00 0.00000E+00
        1.16998E+00 2.16007E+00 0.00000E+00
        1.17340E+00 2.15947E+00 0.00000E+00
        1.17682E+00 2.15887E+00 0.00000E+00
        1.18025E+00 2.15828E+00 0.00000E+00
        1.18368E+00 2.15769E+00 0.00000E+00
        1.18709E+00 2.15711E+00 0.00000E+00
        1.19052E+00 2.15653E+00 0.00000E+00
        1.19394E+00 2.15595E+00 0.00000E+00
        1.19736E+00 2.15538E+00 0.00000E+00
        1.20079E+00 2.15481E+00 0.00000E+00
        1.20421E+00 2.15424E+00 0.00000E+00
        1.20763E+00 2.15367E+00 0.00000E+00
        1.21106E+00 2.15311E+00 0.00000E+00
        1.21448E+00 2.15256E+00 0.00000E+00
        1.21791E+00 2.15200E+00 0.00000E+00
        1.22134E+00 2.15145E+00 0.00000E+00
        1.22477E+00 2.15090E+00 0.00000E+00
        1.22819E+00 2.15035E+00 0.00000E+00
        1.23161E+00 2.14981E+00 0.00000E+00
        1.23504E+00 2.14927E+00 0.00000E+00
        1.23847E+00 2.14873E+00 0.00000E+00
        1.24190E+00 2.14819E+00 0.00000E+00
        1.24532E+00 2.14766E+00 0.00000E+00
        1.24876E+00 2.14713E+00 0.00000E+00
        1.25219E+00 2.14660E+00 0.00000E+00
        1.25561E+00 2.14607E+00 0.00000E+00
        1.25904E+00 2.14555E+00 0.00000E+00
        1.26248E+00 2.14503E+00 0.00000E+00
        1.26591E+00 2.14451E+00 0.00000E+00
        1.26933E+00 2.14399E+00 0.00000E+00
        1.27277E+00 2.14348E+00 0.00000E+00
        1.27620E+00 2.14297E+00 0.00000E+00
        1.27963E+00 2.14246E+00 0.00000E+00
        1.28306E+00 2.14195E+00 0.00000E+00
        1.28649E+00 2.14145E+00 0.00000E+00
        1.28993E+00 2.14094E+00 0.00000E+00
        1.29336E+00 2.14044E+00 0.00000E+00
        1.29680E+00 2.13994E+00 0.00000E+00
        1.30022E+00 2.13944E+00 0.00000E+00
        1.30366E+00 2.13895E+00 0.00000E+00
        1.30709E+00 2.13846E+00 0.00000E+00
        1.31053E+00 2.13796E+00 0.00000E+00
        1.31396E+00 2.13747E+00 0.00000E+00
        1.31740E+00 2.13699E+00 0.00000E+00
        1.32084E+00 2.13650E+00 0.00000E+00
        1.32428E+00 2.13602E+00 0.00000E+00
        1.32771E+00 2.13553E+00 0.00000E+00
        1.33115E+00 2.13505E+00 0.00000E+00
        1.33458E+00 2.13457E+00 0.00000E+00
        1.33803E+00 2.13409E+00 0.00000E+00
        1.34146E+00 2.13362E+00 0.00000E+00
        1.34489E+00 2.13314E+00 0.00000E+00
        1.34834E+00 2.13267E+00 0.00000E+00
        1.35178E+00 2.13220E+00 0.00000E+00
        1.35521E+00 2.13173E+00 0.00000E+00
        1.35866E+00 2.13126E+00 0.00000E+00
        1.36209E+00 2.13079E+00 0.00000E+00
        1.36554E+00 2.13033E+00 0.00000E+00
        1.36898E+00 2.12986E+00 0.00000E+00
        1.37242E+00 2.12940E+00 0.00000E+00
        1.37586E+00 2.12894E+00 0.00000E+00
        1.37930E+00 2.12848E+00 0.00000E+00
        1.38275E+00 2.12802E+00 0.00000E+00
        1.38618E+00 2.12756E+00 0.00000E+00
        1.38963E+00 2.12710E+00 0.00000E+00
        1.39307E+00 2.12665E+00 0.00000E+00
        1.39652E+00 2.12619E+00 0.00000E+00
        1.39995E+00 2.12574E+00 0.00000E+00
        1.40341E+00 2.12529E+00 0.00000E+00
        1.40685E+00 2.12484E+00 0.00000E+00
        1.41029E+00 2.12439E+00 0.00000E+00
        1.41375E+00 2.12394E+00 0.00000E+00
        1.41719E+00 2.12349E+00 0.00000E+00
        1.42063E+00 2.12304E+00 0.00000E+00
        1.42407E+00 2.12260E+00 0.00000E+00
        1.42752E+00 2.12215E+00 0.00000E+00
        1.43098E+00 2.12171E+00 0.00000E+00
        1.43442E+00 2.12127E+00 0.00000E+00
        1.43786E+00 2.12083E+00 0.00000E+00
        1.44131E+00 2.12039E+00 0.00000E+00
        1.44477E+00 2.11995E+00 0.00000E+00
        1.44821E+00 2.11951E+00 0.00000E+00
        1.45165E+00 2.11907E+00 0.00000E+00
        1.45511E+00 2.11863E+00 0.00000E+00
        1.45855E+00 2.11820E+00 0.00000E+00
        1.46201E+00 2.11776E+00 0.00000E+00
        1.46546E+00 2.11733E+00 0.00000E+00
        1.46890E+00 2.11689E+00 0.00000E+00
        1.47236E+00 2.11646E+00 0.00000E+00
        1.47581E+00 2.11603E+00 0.00000E+00
        1.47926E+00 2.11560E+00 0.00000E+00
        1.48271E+00 2.11517E+00 0.00000E+00
        1.48618E+00 2.11474E+00 0.00000E+00
        1.48962E+00 2.11431E+00 0.00000E+00
        1.49308E+00 2.11388E+00 0.00000E+00
        1.49653E+00 2.11345E+00 0.00000E+00
        1.49998E+00 2.11302E+00 0.00000E+00
        1.50344E+00 2.11260E+00 0.00000E+00
        1.50689E+00 2.11217E+00 0.00000E+00
        1.51034E+00 2.11174E+00 0.00000E+00
        1.51381E+00 2.11132E+00 0.00000E+00
        1.51726E+00 2.11090E+00 0.00000E+00
        1.52072E+00 2.11047E+00 0.00000E+00
        1.52418E+00 2.11005E+00 0.00000E+00
        1.52763E+00 2.10963E+00 0.00000E+00
        1.53108E+00 2.10920E+00 0.00000E+00
        1.53455E+00 2.10878E+00 0.00000E+00
        1.53800E+00 2.10836E+00 0.00000E+00
        1.54146E+00 2.10794E+00 0.00000E+00
        1.54492E+00 2.10752E+00 0.00000E+00
        1.54839E+00 2.10710E+00 0.00000E+00
        1.55184E+00 2.10668E+00 0.00000E+00
        1.55530E+00 2.10626E+00 0.00000E+00
        1.55877E+00 2.10585E+00 0.00000E+00
        1.56222E+00 2.10543E+00 0.00000E+00
        1.56567E+00 2.10501E+00 0.00000E+00
        1.56914E+00 2.10459E+00 0.00000E+00
        1.57261E+00 2.10418E+00 0.00000E+00
        1.57606E+00 2.10376E+00 0.00000E+00
        1.57952E+00 2.10335E+00 0.00000E+00
        1.58299E+00 2.10293E+00 0.00000E+00
        1.58645E+00 2.10251E+00 0.00000E+00
        1.58991E+00 2.10210E+00 0.00000E+00
        1.59338E+00 2.10168E+00 0.00000E+00
        1.59685E+00 2.10127E+00 0.00000E+00
        1.60031E+00 2.10086E+00 0.00000E+00
        1.60377E+00 2.10044E+00 0.00000E+00
        1.60724E+00 2.10003E+00 0.00000E+00
        1.61071E+00 2.09962E+00 0.00000E+00
        1.61417E+00 2.09921E+00 0.00000E+00
        1.61762E+00 2.09879E+00 0.00000E+00
        1.62109E+00 2.09838E+00 0.00000E+00
        1.62457E+00 2.09797E+00 0.00000E+00
        1.62803E+00 2.09756E+00 0.00000E+00
        1.63150E+00 2.09715E+00 0.00000E+00
        1.63496E+00 2.09673E+00 0.00000E+00
        1.63844E+00 2.09632E+00 0.00000E+00
        1.64189E+00 2.09591E+00 0.00000E+00
        1.64538E+00 2.09550E+00 0.00000E+00
        1.64884E+00 2.09509E+00 0.00000E+00
        1.65231E+00 2.09468E+00 0.00000E+00
        1.65577E+00 2.09427E+00 0.00000E+00
        1.65925E+00 2.09386E+00 0.00000E+00
        1.66272E+00 2.09345E+00 0.00000E+00
        1.66619E+00 2.09304E+00 0.00000E+00
        1.66966E+00 2.09263E+00 0.00000E+00
        1.67313E+00 2.09222E+00 0.00000E+00
        1.67659E+00 2.09181E+00 0.00000E+00
        1.68007E+00 2.09141E+00 0.00000E+00
        1.68354E+00 2.09100E+00 0.00000E+00
        1.68702E+00 2.09059E+00 0.00000E+00
SPECS:
    n_is_absolute: true
    wavelength_is_vacuum: true
    substrate: glass
