Repository: HarrisonKramer/optiland

<div align="left">
</div>

<!-- TABLE OF CONTENTS -->
<details>
  <summary>Table of Contents</summary>
  <ol>
    <li><a href="#introduction">Introduction</a></li>
    <li><a href="#documentation">Documentation</a></li>
    <li><a href="#installation">Installation</a></li>
    <li><a href="#functionalities">Functionalities</a></li>
    <li><a href="#learning-guide">Learning Guide</a></li>
    <li><a href="#roadmap">Roadmap</a></li>
    <li><a href="#license">License</a></li>
    <li><a href="#contact">Contact</a></li>
  </ol>
</details>

File: optiland/database/data-nk/other/perovskite/2D HOIP/Song-RP1.yml
# this file is part of refractiveindex.info database
# refractiveindex.info database is in the public domain
# copyright and related rights waived via CC0 1.0

REFERENCES: "B. Song, J. Hou, H. Wang, S. Sidhik, J. Miao, H. Gu, H. Zhang, S. Liu, Z. Fakhraai, J. Even, J.-C. Blancon, A. D. Mohite, D. Jariwala. Determination of dielectric functions and exciton oscillator strength of two-dimensional hybrid perovskites, <a href=\"https://doi.org/10.1021/acsmaterialslett.0c00505\"><i>ACS Materials Lett.</i> <b>3</b>, 148-159 (2021)</a><br>(Numerical data kindly provided by Baokun Song)"
COMMENTS: "Two-dimensional (2D) hybrid organic−inorganic perovskite (HOIP) semiconductor. Ruddlesden–Popper (RP) phase.<br> (BA)<sub>2</sub>(MA)<sub>n-1</sub>Pb<sub>n</sub>I<sub>3n-1</sub>,<br>where BA = CH<sub>3</sub>(CH<sub>2</sub>)<sub>3</sub>NH<sub>3</sub>, MA = CH<sub>3</sub>NH<sub>3</sub>, and n determines the thickness of the lead−iodide perovskite layer.<br><b>n = 1</b>"
DATA:
  - type: tabulated nk
    data: |
        3.70914E-01 1.91593E+00 1.08456E+00
        3.72495E-01 1.95743E+00 1.08198E+00
        3.74077E-01 1.99906E+00 1.07604E+00
        3.75658E-01 2.04041E+00 1.06668E+00
        3.77240E-01 2.08108E+00 1.05387E+00
        3.78823E-01 2.12062E+00 1.03767E+00
        3.80405E-01 2.15862E+00 1.01821E+00
        3.81988E-01 2.19465E+00 9.95680E-01
        3.83571E-01 2.22837E+00 9.70350E-01
        3.85153E-01 2.25944E+00 9.42550E-01
        3.86736E-01 2.28761E+00 9.12650E-01
        3.88319E-01 2.31269E+00 8.81050E-01
        3.89902E-01 2.33456E+00 8.48180E-01
        3.91485E-01 2.35319E+00 8.14460E-01
        3.93069E-01 2.36860E+00 7.80290E-01
        3.94653E-01 2.38088E+00 7.46050E-01
        3.96237E-01 2.39016E+00 7.12070E-01
        3.97820E-01 2.39663E+00 6.78670E-01
        3.99404E-01 2.40049E+00 6.46080E-01
        4.00989E-01 2.40195E+00 6.14520E-01
        4.02574E-01 2.40126E+00 5.84150E-01
        4.04157E-01 2.39863E+00 5.55070E-01
        4.05742E-01 2.39430E+00 5.27380E-01
        4.07327E-01 2.38848E+00 5.01130E-01
        4.08911E-01 2.38137E+00 4.76330E-01
        4.10496E-01 2.37314E+00 4.52990E-01
        4.12082E-01 2.36397E+00 4.31090E-01
        4.13667E-01 2.35401E+00 4.10600E-01
        4.15252E-01 2.34339E+00 3.91480E-01
        4.16838E-01 2.33222E+00 3.73670E-01
        4.18423E-01 2.32060E+00 3.57130E-01
        4.20009E-01 2.30862E+00 3.41810E-01
        4.21595E-01 2.29636E+00 3.27630E-01
        4.23180E-01 2.28387E+00 3.14560E-01
        4.24766E-01 2.27121E+00 3.02520E-01
        4.26353E-01 2.25842E+00 2.91480E-01
        4.27939E-01 2.24553E+00 2.81370E-01
        4.29525E-01 2.23258E+00 2.72160E-01
        4.31111E-01 2.21957E+00 2.63800E-01
        4.32699E-01 2.20652E+00 2.56250E-01
        4.34284E-01 2.19345E+00 2.49470E-01
        4.35872E-01 2.18035E+00 2.43440E-01
        4.37459E-01 2.16723E+00 2.38140E-01
        4.39045E-01 2.15407E+00 2.33530E-01
        4.40632E-01 2.14088E+00 2.29620E-01
        4.42220E-01 2.12765E+00 2.26380E-01
        4.43807E-01 2.11436E+00 2.23830E-01
        4.45395E-01 2.10100E+00 2.21970E-01
        4.46983E-01 2.08755E+00 2.20810E-01
        4.48570E-01 2.07401E+00 2.20400E-01
        4.50158E-01 2.06037E+00 2.20790E-01
        4.51745E-01 2.04663E+00 2.22020E-01
        4.53334E-01 2.03282E+00 2.24210E-01
        4.54923E-01 2.01900E+00 2.27460E-01
        4.56511E-01 2.00530E+00 2.31890E-01
        4.58098E-01 1.99193E+00 2.37640E-01
        4.59688E-01 1.97924E+00 2.44760E-01
        4.61276E-01 1.96776E+00 2.53150E-01
        4.62864E-01 1.95805E+00 2.62320E-01
        4.64452E-01 1.95047E+00 2.71280E-01
        4.66041E-01 1.94465E+00 2.78660E-01
        4.67630E-01 1.93917E+00 2.83390E-01
        4.69219E-01 1.93203E+00 2.85590E-01
        4.70809E-01 1.92181E+00 2.86580E-01
        4.72398E-01 1.90817E+00 2.88030E-01
        4.73987E-01 1.89156E+00 2.91160E-01
        4.75576E-01 1.87262E+00 2.96650E-01
        4.77165E-01 1.85186E+00 3.04790E-01
        4.78755E-01 1.82958E+00 3.15740E-01
        4.80345E-01 1.80592E+00 3.29680E-01
        4.81934E-01 1.78088E+00 3.46870E-01
        4.83524E-01 1.75441E+00 3.67730E-01
        4.85113E-01 1.72645E+00 3.92840E-01
        4.86703E-01 1.69694E+00 4.23000E-01
        4.88294E-01 1.66592E+00 4.59280E-01
        4.89884E-01 1.63362E+00 5.03090E-01
        4.91474E-01 1.60054E+00 5.56250E-01
        4.93063E-01 1.56776E+00 6.21030E-01
        4.94655E-01 1.53718E+00 7.00130E-01
        4.96244E-01 1.51197E+00 7.96540E-01
        4.97837E-01 1.49705E+00 9.13180E-01
        4.99427E-01 1.49939E+00 1.05226E+00
        5.01017E-01 1.52830E+00 1.21459E+00
        5.02607E-01 1.59589E+00 1.39884E+00
        5.04198E-01 1.71832E+00 1.59997E+00
        5.05790E-01 1.91759E+00 1.80484E+00
        5.07379E-01 2.22033E+00 1.98120E+00
        5.08971E-01 2.64042E+00 2.05971E+00
        5.10561E-01 3.12331E+00 1.93763E+00
        5.12154E-01 3.50380E+00 1.58140E+00
        5.13743E-01 3.64833E+00 1.13246E+00
        5.15336E-01 3.60269E+00 7.55670E-01
        5.16926E-01 3.47670E+00 4.95050E-01
        5.18517E-01 3.33665E+00 3.26160E-01
        5.20109E-01 3.20752E+00 2.17450E-01
        5.21700E-01 3.09544E+00 1.46460E-01
        5.23292E-01 2.99998E+00 9.92100E-02
        5.24883E-01 2.91889E+00 6.72100E-02
        5.26474E-01 2.84972E+00 4.52300E-02
        5.28066E-01 2.79034E+00 3.00200E-02
        5.29659E-01 2.73898E+00 1.94600E-02
        5.31250E-01 2.69425E+00 1.21700E-02
        5.32844E-01 2.65502E+00 7.21000E-03
        5.34435E-01 2.62040E+00 3.94000E-03
        5.36027E-01 2.58969E+00 1.90000E-03
        5.37620E-01 2.56232E+00 7.67000E-04
        5.39212E-01 2.53789E+00 3.20000E-04
        5.40804E-01 2.51613E+00 2.80000E-04
        5.42396E-01 2.49659E+00 2.65000E-04
        5.43988E-01 2.47879E+00 2.51000E-04
        5.45580E-01 2.46248E+00 2.38000E-04
        5.47172E-01 2.44744E+00 2.25000E-04
        5.48765E-01 2.43350E+00 2.13000E-04
        5.50356E-01 2.42054E+00 2.01000E-04
        5.51949E-01 2.40843E+00 1.91000E-04
        5.53543E-01 2.39709E+00 1.80000E-04
        5.55134E-01 2.38643E+00 1.71000E-04
        5.56727E-01 2.37639E+00 1.61000E-04
        5.58319E-01 2.36691E+00 1.53000E-04
        5.59912E-01 2.35794E+00 1.44000E-04
        5.61505E-01 2.34943E+00 1.37000E-04
        5.63099E-01 2.34135E+00 1.29000E-04
        5.64691E-01 2.33365E+00 1.22000E-04
        5.66283E-01 2.32632E+00 1.16000E-04
        5.67875E-01 2.31931E+00 1.09000E-04
        5.69469E-01 2.31262E+00 1.03000E-04
        5.71061E-01 2.30620E+00 9.80000E-05
        5.72654E-01 2.30006E+00 9.20000E-05
        5.74248E-01 2.29416E+00 8.70000E-05
        5.75840E-01 2.28849E+00 8.20000E-05
        5.77433E-01 2.28304E+00 7.80000E-05
        5.79027E-01 2.27779E+00 7.30000E-05
        5.80619E-01 2.27273E+00 6.90000E-05
        5.82214E-01 2.26785E+00 6.50000E-05
        5.83807E-01 2.26313E+00 6.10000E-05
        5.85400E-01 2.25858E+00 5.80000E-05
        5.86994E-01 2.25418E+00 5.40000E-05
        5.88585E-01 2.24992E+00 5.10000E-05
        5.90179E-01 2.24579E+00 4.80000E-05
        5.91770E-01 2.24180E+00 4.50000E-05
        5.93365E-01 2.23792E+00 4.20000E-05
        5.94959E-01 2.23416E+00 4.00000E-05
        5.96551E-01 2.23051E+00 3.70000E-05
        5.98146E-01 2.22696E+00 3.50000E-05
        5.99737E-01 2.22352E+00 3.30000E-05
        6.01331E-01 2.22017E+00 3.00000E-05
        6.02925E-01 2.21691E+00 2.80000E-05
        6.04518E-01 2.21373E+00 2.60000E-05
        6.06111E-01 2.21064E+00 2.50000E-05
        6.07706E-01 2.20763E+00 2.30000E-05
        6.09298E-01 2.20470E+00 2.10000E-05
        6.10892E-01 2.20184E+00 2.00000E-05
        6.12485E-01 2.19905E+00 1.80000E-05
        6.14078E-01 2.19632E+00 1.70000E-05
        6.15673E-01 2.19367E+00 1.60000E-05
        6.17267E-01 2.19107E+00 1.40000E-05
        6.18860E-01 2.18853E+00 1.30000E-05
        6.20451E-01 2.18606E+00 1.20000E-05
        6.22045E-01 2.18363E+00 1.10000E-05
        6.23638E-01 2.18126E+00 1.00000E-05
        6.25232E-01 2.17895E+00 9.00000E-06
        6.26825E-01 2.17668E+00 8.00000E-06
        6.28420E-01 2.17446E+00 7.00000E-06
        6.30014E-01 2.17229E+00 7.00000E-06
        6.31606E-01 2.17016E+00 6.00000E-06
        6.33199E-01 2.16808E+00 5.00000E-06
        6.34794E-01 2.16603E+00 5.00000E-06
        6.36388E-01 2.16403E+00 4.00000E-06
        6.37979E-01 2.16207E+00 4.00000E-06
        6.39572E-01 2.16014E+00 3.00000E-06
        6.41166E-01 2.15826E+00 3.00000E-06
        6.42758E-01 2.15641E+00 2.00000E-06
        6.44355E-01 2.15459E+00 2.00000E-06
        6.45946E-01 2.15281E+00 2.00000E-06
        6.47539E-01 2.15106E+00 1.00000E-06
        6.49132E-01 2.14934E+00 1.00000E-06
        6.50726E-01 2.14765E+00 1.00000E-06
        6.52318E-01 2.14599E+00 1.00000E-06
        6.53915E-01 2.14437E+00 0.00000E+00
        6.55505E-01 2.14277E+00 0.00000E+00
        6.57100E-01 2.14119E+00 0.00000E+00
        6.58692E-01 2.13965E+00 0.00000E+00
        6.60288E-01 2.13813E+00 0.00000E+00
        6.61877E-01 2.13663E+00 0.00000E+00
        6.63471E-01 2.13517E+00 0.00000E+00
        6.65066E-01 2.13372E+00 0.00000E+00
        6.66657E-01 2.13230E+00 0.00000E+00
        6.68252E-01 2.13090E+00 0.00000E+00
        6.69844E-01 2.12952E+00 0.00000E+00
        6.71437E-01 2.12817E+00 0.00000E+00
        6.73030E-01 2.12683E+00 0.00000E+00
        6.74623E-01 2.12552E+00 0.00000E+00
        6.76216E-01 2.12423E+00 0.00000E+00
        6.77809E-01 2.12295E+00 0.00000E+00
        6.79403E-01 2.12170E+00 0.00000E+00
        6.80996E-01 2.12046E+00 0.00000E+00
        6.82590E-01 2.11925E+00 0.00000E+00
        6.84179E-01 2.11805E+00 0.00000E+00
        6.85772E-01 2.11687E+00 0.00000E+00
        6.87365E-01 2.11570E+00 0.00000E+00
        6.88958E-01 2.11455E+00 0.00000E+00
        6.90550E-01 2.11342E+00 0.00000E+00
        6.92143E-01 2.11231E+00 0.00000E+00
        6.93734E-01 2.11121E+00 0.00000E+00
        6.95329E-01 2.11012E+00 0.00000E+00
        6.96920E-01 2.10905E+00 0.00000E+00
        6.98514E-01 2.10799E+00 0.00000E+00
        7.00108E-01 2.10695E+00 0.00000E+00
        7.01697E-01 2.10593E+00 0.00000E+00
        7.03289E-01 2.10491E+00 0.00000E+00
        7.04884E-01 2.10391E+00 0.00000E+00
        7.06475E-01 2.10293E+00 0.00000E+00
        7.08068E-01 2.10195E+00 0.00000E+00
        7.09657E-01 2.10099E+00 0.00000E+00
        7.11253E-01 2.10004E+00 0.00000E+00
        7.12844E-01 2.09910E+00 0.00000E+00
        7.14433E-01 2.09818E+00 0.00000E+00
        7.16026E-01 2.09727E+00 0.00000E+00
        7.17617E-01 2.09636E+00 0.00000E+00
        7.19212E-01 2.09547E+00 0.00000E+00
        7.20801E-01 2.09459E+00 0.00000E+00
        7.22392E-01 2.09372E+00 0.00000E+00
        7.23987E-01 2.09286E+00 0.00000E+00
        7.25576E-01 2.09202E+00 0.00000E+00
        7.27167E-01 2.09118E+00 0.00000E+00
        7.28762E-01 2.09035E+00 0.00000E+00
        7.30350E-01 2.08953E+00 0.00000E+00
        7.31941E-01 2.08872E+00 0.00000E+00
        7.33534E-01 2.08792E+00 0.00000E+00
        7.35126E-01 2.08713E+00 0.00000E+00
        7.36716E-01 2.08635E+00 0.00000E+00
        7.38304E-01 2.08558E+00 0.00000E+00
        7.39899E-01 2.08481E+00 0.00000E+00
        7.41488E-01 2.08406E+00 0.00000E+00
        7.43079E-01 2.08331E+00 0.00000E+00
        7.44668E-01 2.08258E+00 0.00000E+00
        7.46259E-01 2.08185E+00 0.00000E+00
        7.47852E-01 2.08112E+00 0.00000E+00
        7.49444E-01 2.08041E+00 0.00000E+00
        7.51032E-01 2.07970E+00 0.00000E+00
        7.52624E-01 2.07901E+00 0.00000E+00
        7.54212E-01 2.07831E+00 0.00000E+00
        7.55803E-01 2.07763E+00 0.00000E+00
        7.57391E-01 2.07695E+00 0.00000E+00
        7.58982E-01 2.07628E+00 0.00000E+00
        7.60574E-01 2.07562E+00 0.00000E+00
        7.62164E-01 2.07497E+00 0.00000E+00
        7.63750E-01 2.07432E+00 0.00000E+00
        7.65344E-01 2.07368E+00 0.00000E+00
        7.66930E-01 2.07304E+00 0.00000E+00
        7.68522E-01 2.07241E+00 0.00000E+00
        7.70112E-01 2.07179E+00 0.00000E+00
        7.71699E-01 2.07117E+00 0.00000E+00
        7.73292E-01 2.07056E+00 0.00000E+00
        7.74882E-01 2.06996E+00 0.00000E+00
        7.76469E-01 2.06936E+00 0.00000E+00
        7.78057E-01 2.06877E+00 0.00000E+00
        7.79647E-01 2.06818E+00 0.00000E+00
        7.81234E-01 2.06760E+00 0.00000E+00
        7.82822E-01 2.06703E+00 0.00000E+00
        7.84412E-01 2.06646E+00 0.00000E+00
        7.86004E-01 2.06589E+00 0.00000E+00
        7.87591E-01 2.06534E+00 0.00000E+00
        7.89175E-01 2.06478E+00 0.00000E+00
        7.90766E-01 2.06424E+00 0.00000E+00
        7.92353E-01 2.06369E+00 0.00000E+00
        7.93941E-01 2.06316E+00 0.00000E+00
        7.95530E-01 2.06262E+00 0.00000E+00
        7.97121E-01 2.06209E+00 0.00000E+00
        7.98708E-01 2.06157E+00 0.00000E+00
        8.00296E-01 2.06105E+00 0.00000E+00
        8.01879E-01 2.06054E+00 0.00000E+00
        8.03470E-01 2.06003E+00 0.00000E+00
        8.05056E-01 2.05953E+00 0.00000E+00
        8.06643E-01 2.05903E+00 0.00000E+00
        8.08231E-01 2.05853E+00 0.00000E+00
        8.09820E-01 2.05804E+00 0.00000E+00
        8.11404E-01 2.05755E+00 0.00000E+00
        8.12990E-01 2.05707E+00 0.00000E+00
        8.14576E-01 2.05659E+00 0.00000E+00
        8.16163E-01 2.05612E+00 0.00000E+00
        8.17751E-01 2.05565E+00 0.00000E+00
        8.19335E-01 2.05518E+00 0.00000E+00
        8.20924E-01 2.05472E+00 0.00000E+00
        8.22509E-01 2.05427E+00 0.00000E+00
        8.24095E-01 2.05381E+00 0.00000E+00
        8.25681E-01 2.05336E+00 0.00000E+00
        8.27267E-01 2.05292E+00 0.00000E+00
        8.28854E-01 2.05247E+00 0.00000E+00
        8.30437E-01 2.05203E+00 0.00000E+00
        8.32025E-01 2.05160E+00 0.00000E+00
        8.33608E-01 2.05117E+00 0.00000E+00
        8.35192E-01 2.05074E+00 0.00000E+00
        8.36781E-01 2.05031E+00 0.00000E+00
        8.38366E-01 2.04989E+00 0.00000E+00
        8.39950E-01 2.04948E+00 0.00000E+00
        8.41535E-01 2.04906E+00 0.00000E+00
        8.43120E-01 2.04865E+00 0.00000E+00
        8.44700E-01 2.04824E+00 0.00000E+00
        8.46285E-01 2.04784E+00 0.00000E+00
        8.47871E-01 2.04744E+00 0.00000E+00
        8.49457E-01 2.04704E+00 0.00000E+00
        8.51037E-01 2.04664E+00 0.00000E+00
        8.52623E-01 2.04625E+00 0.00000E+00
        8.54203E-01 2.04586E+00 0.00000E+00
        8.55789E-01 2.04548E+00 0.00000E+00
        8.57375E-01 2.04509E+00 0.00000E+00
        8.58955E-01 2.04471E+00 0.00000E+00
        8.60541E-01 2.04434E+00 0.00000E+00
        8.62121E-01 2.04396E+00 0.00000E+00
        8.63706E-01 2.04359E+00 0.00000E+00
        8.65286E-01 2.04322E+00 0.00000E+00
        8.66871E-01 2.04286E+00 0.00000E+00
        8.68450E-01 2.04249E+00 0.00000E+00
        8.70034E-01 2.04213E+00 0.00000E+00
        8.71618E-01 2.04178E+00 0.00000E+00
        8.73196E-01 2.04142E+00 0.00000E+00
        8.74779E-01 2.04107E+00 0.00000E+00
        8.76362E-01 2.04072E+00 0.00000E+00
        8.77944E-01 2.04037E+00 0.00000E+00
        8.79526E-01 2.04003E+00 0.00000E+00
        8.81101E-01 2.03968E+00 0.00000E+00
        8.82689E-01 2.03934E+00 0.00000E+00
        8.84269E-01 2.03901E+00 0.00000E+00
        8.85848E-01 2.03867E+00 0.00000E+00
        8.87427E-01 2.03834E+00 0.00000E+00
        8.89005E-01 2.03801E+00 0.00000E+00
        8.90589E-01 2.03768E+00 0.00000E+00
        8.92172E-01 2.03735E+00 0.00000E+00
        8.93747E-01 2.03703E+00 0.00000E+00
        8.95329E-01 2.03671E+00 0.00000E+00
        8.96909E-01 2.03639E+00 0.00000E+00
        8.98488E-01 2.03607E+00 0.00000E+00
        9.00067E-01 2.03576E+00 0.00000E+00
        9.01644E-01 2.03545E+00 0.00000E+00
        9.03227E-01 2.03514E+00 0.00000E+00
        9.04803E-01 2.03483E+00 0.00000E+00
        9.06383E-01 2.03452E+00 0.00000E+00
        9.07957E-01 2.03422E+00 0.00000E+00
        9.09535E-01 2.03392E+00 0.00000E+00
        9.11113E-01 2.03362E+00 0.00000E+00
        9.12695E-01 2.03332E+00 0.00000E+00
        9.14270E-01 2.03302E+00 0.00000E+00
        9.15851E-01 2.03273E+00 0.00000E+00
        9.17430E-01 2.03244E+00 0.00000E+00
        9.19001E-01 2.03215E+00 0.00000E+00
        9.20584E-01 2.03186E+00 0.00000E+00
        9.22158E-01 2.03157E+00 0.00000E+00
        9.23732E-01 2.03129E+00 0.00000E+00
        9.25310E-01 2.03100E+00 0.00000E+00
        9.26888E-01 2.03072E+00 0.00000E+00
        9.28463E-01 2.03044E+00 0.00000E+00
        9.30037E-01 2.03017E+00 0.00000E+00
        9.31617E-01 2.02989E+00 0.00000E+00
        9.33187E-01 2.02962E+00 0.00000E+00
        9.34763E-01 2.02935E+00 0.00000E+00
        9.36338E-01 2.02908E+00 0.00000E+00
        9.37917E-01 2.02881E+00 0.00000E+00
        9.39488E-01 2.02854E+00 0.00000E+00
        9.41064E-01 2.02827E+00 0.00000E+00
        9.42638E-01 2.02801E+00 0.00000E+00
        9.44217E-01 2.02775E+00 0.00000E+00
        9.45787E-01 2.02749E+00 0.00000E+00
        9.47363E-01 2.02723E+00 0.00000E+00
        9.48936E-01 2.02697E+00 0.00000E+00
        9.50507E-01 2.02671E+00 0.00000E+00
        9.52084E-01 2.02646E+00 0.00000E+00
        9.53659E-01 2.02621E+00 0.00000E+00
        9.55231E-01 2.02596E+00 0.00000E+00
        9.56801E-01 2.02571E+00 0.00000E+00
        9.58376E-01 2.02546E+00 0.00000E+00
        9.59949E-01 2.02521E+00 0.00000E+00
        9.61520E-01 2.02496E+00 0.00000E+00
        9.63089E-01 2.02472E+00 0.00000E+00
        9.64662E-01 2.02448E+00 0.00000E+00
        9.66234E-01 2.02424E+00 0.00000E+00
        9.67802E-01 2.02400E+00 0.00000E+00
        9.69376E-01 2.02376E+00 0.00000E+00
        9.70948E-01 2.02352E+00 0.00000E+00
        9.72517E-01 2.02329E+00 0.00000E+00
        9.74091E-01 2.02305E+00 0.00000E+00
        9.75662E-01 2.02282E+00 0.00000E+00
        9.77231E-01 2.02259E+00 0.00000E+00
        9.78797E-01 2.02236E+00 0.00000E+00
        9.80368E-01 2.02213E+00 0.00000E+00
        9.81936E-01 2.02190E+00 0.00000E+00
        9.83510E-01 2.02167E+00 0.00000E+00
        9.85073E-01 2.02145E+00 0.00000E+00
        9.86648E-01 2.02122E+00 0.00000E+00
        9.88213E-01 2.02100E+00 0.00000E+00
        9.89783E-01 2.02078E+00 0.00000E+00
        9.91350E-01 2.02056E+00 0.00000E+00
        9.92914E-01 2.02034E+00 0.00000E+00
        9.94483E-01 2.02012E+00 0.00000E+00
        9.96049E-01 2.01990E+00 0.00000E+00
        9.97620E-01 2.01969E+00 0.00000E+00
        9.99188E-01 2.01947E+00 0.00000E+00
        1.01300E+00 2.01763E+00 0.00000E+00
        1.01641E+00 2.01719E+00 0.00000E+00
        1.01981E+00 2.01675E+00 0.00000E+00
        1.02322E+00 2.01632E+00 0.00000E+00
        1.02662E+00 2.01589E+00 0.00000E+00
        1.03003E+00 2.01547E+00 0.00000E+00
        1.03343E+00 2.01505E+00 0.00000E+00
        1.03684E+00 2.01463E+00 0.00000E+00
        1.04025E+00 2.01422E+00 0.00000E+00
        1.04366E+00 2.01381E+00 0.00000E+00
        1.04707E+00 2.01341E+00 0.00000E+00
        1.05047E+00 2.01301E+00 0.00000E+00
        1.05388E+00 2.01262E+00 0.00000E+00
        1.05729E+00 2.01223E+00 0.00000E+00
        1.06070E+00 2.01184E+00 0.00000E+00
        1.06411E+00 2.01146E+00 0.00000E+00
        1.06752E+00 2.01108E+00 0.00000E+00
        1.07093E+00 2.01070E+00 0.00000E+00
        1.07434E+00 2.01033E+00 0.00000E+00
        1.07775E+00 2.00996E+00 0.00000E+00
        1.08116E+00 2.00959E+00 0.00000E+00
        1.08457E+00 2.00923E+00 0.00000E+00
        1.08799E+00 2.00887E+00 0.00000E+00
        1.09140E+00 2.00852E+00 0.00000E+00
        1.09481E+00 2.00816E+00 0.00000E+00
        1.09823E+00 2.00781E+00 0.00000E+00
        1.10164E+00 2.00747E+00 0.00000E+00
        1.10506E+00 2.00712E+00 0.00000E+00
        1.10847E+00 2.00678E+00 0.00000E+00
        1.11189E+00 2.00645E+00 0.00000E+00
        1.11530E+00 2.00611E+00 0.00000E+00
        1.11872E+00 2.00578E+00 0.00000E+00
        1.12213E+00 2.00545E+00 0.00000E+00
        1.12554E+00 2.00512E+00 0.00000E+00
        1.12897E+00 2.00480E+00 0.00000E+00
        1.13238E+00 2.00448E+00 0.00000E+00
        1.13579E+00 2.00416E+00 0.00000E+00
        1.13922E+00 2.00384E+00 0.00000E+00
        1.14263E+00 2.00353E+00 0.00000E+00
        1.14605E+00 2.00322E+00 0.00000E+00
        1.14947E+00 2.00291E+00 0.00000E+00
        1.15289E+00 2.00261E+00 0.00000E+00
        1.15631E+00 2.00230E+00 0.00000E+00
        1.15973E+00 2.00200E+00 0.00000E+00
        1.16314E+00 2.00170E+00 0.00000E+00
        1.16657E+00 2.00140E+00 0.00000E+00
        1.16998E+00 2.00111E+00 0.00000E+00
        1.17340E+00 2.00081E+00 0.00000E+00
        1.17682E+00 2.00052E+00 0.00000E+00
        1.18025E+00 2.00024E+00 0.00000E+00
        1.18368E+00 1.99995E+00 0.00000E+00
        1.18709E+00 1.99967E+00 0.00000E+00
        1.19052E+00 1.99938E+00 0.00000E+00
        1.19394E+00 1.99910E+00 0.00000E+00
        1.19736E+00 1.99882E+00 0.00000E+00
        1.20079E+00 1.99855E+00 0.00000E+00
        1.20421E+00 1.99827E+00 0.00000E+00
        1.20763E+00 1.99800E+00 0.00000E+00
        1.21106E+00 1.99773E+00 0.00000E+00
        1.21448E+00 1.99746E+00 0.00000E+00
        1.21791E+00 1.99719E+00 0.00000E+00
        1.22134E+00 1.99693E+00 0.00000E+00
        1.22477E+00 1.99666E+00 0.00000E+00
        1.22819E+00 1.99640E+00 0.00000E+00
        1.23161E+00 1.99614E+00 0.00000E+00
        1.23504E+00 1.99588E+00 0.00000E+00
        1.23847E+00 1.99562E+00 0.00000E+00
        1.24190E+00 1.99537E+00 0.00000E+00
        1.24532E+00 1.99511E+00 0.00000E+00
        1.24876E+00 1.99486E+00 0.00000E+00
        1.25219E+00 1.99461E+00 0.00000E+00
        1.25561E+00 1.99436E+00 0.00000E+00
        1.25904E+00 1.99411E+00 0.00000E+00
        1.26248E+00 1.99386E+00 0.00000E+00
        1.26591E+00 1.99362E+00 0.00000E+00
        1.26933E+00 1.99337E+00 0.00000E+00
        1.27277E+00 1.99313E+00 0.00000E+00
        1.27620E+00 1.99289E+00 0.00000E+00
        1.27963E+00 1.99265E+00 0.00000E+00
        1.28306E+00 1.99241E+00 0.00000E+00
        1.28649E+00 1.99217E+00 0.00000E+00
        1.28993E+00 1.99194E+00 0.00000E+00
        1.29336E+00 1.99170E+00 0.00000E+00
        1.29680E+00 1.99147E+00 0.00000E+00
        1.30022E+00 1.99123E+00 0.00000E+00
        1.30366E+00 1.99100E+00 0.00000E+00
        1.30709E+00 1.99077E+00 0.00000E+00
        1.31053E+00 1.99054E+00 0.00000E+00
        1.31396E+00 1.99032E+00 0.00000E+00
        1.31740E+00 1.99009E+00 0.00000E+00
        1.32084E+00 1.98986E+00 0.00000E+00
        1.32428E+00 1.98964E+00 0.00000E+00
        1.32771E+00 1.98942E+00 0.00000E+00
        1.33115E+00 1.98920E+00 0.00000E+00
        1.33458E+00 1.98897E+00 0.00000E+00
        1.33803E+00 1.98875E+00 0.00000E+00
        1.34146E+00 1.98853E+00 0.00000E+00
        1.34489E+00 1.98832E+00 0.00000E+00
        1.34834E+00 1.98810E+00 0.00000E+00
        1.35178E+00 1.98788E+00 0.00000E+00
        1.35521E+00 1.98767E+00 0.00000E+00
        1.35866E+00 1.98745E+00 0.00000E+00
        1.36209E+00 1.98724E+00 0.00000E+00
        1.36554E+00 1.98703E+00 0.00000E+00
        1.36898E+00 1.98682E+00 0.00000E+00
        1.37242E+00 1.98661E+00 0.00000E+00
        1.37586E+00 1.98640E+00 0.00000E+00
        1.37930E+00 1.98619E+00 0.00000E+00
        1.38275E+00 1.98598E+00 0.00000E+00
        1.38618E+00 1.98577E+00 0.00000E+00
        1.38963E+00 1.98557E+00 0.00000E+00
        1.39307E+00 1.98536E+00 0.00000E+00
        1.39652E+00 1.98516E+00 0.00000E+00
        1.39995E+00 1.98495E+00 0.00000E+00
        1.40341E+00 1.98475E+00 0.00000E+00
        1.40685E+00 1.98455E+00 0.00000E+00
        1.41029E+00 1.98435E+00 0.00000E+00
        1.41375E+00 1.98415E+00 0.00000E+00
        1.41719E+00 1.98395E+00 0.00000E+00
        1.42063E+00 1.98375E+00 0.00000E+00
        1.42407E+00 1.98355E+00 0.00000E+00
        1.42752E+00 1.98335E+00 0.00000E+00
        1.43098E+00 1.98316E+00 0.00000E+00
        1.43442E+00 1.98296E+00 0.00000E+00
        1.43786E+00 1.98276E+00 0.00000E+00
        1.44131E+00 1.98257E+00 0.00000E+00
        1.44477E+00 1.98238E+00 0.00000E+00
        1.44821E+00 1.98218E+00 0.00000E+00
        1.45165E+00 1.98199E+00 0.00000E+00
        1.45511E+00 1.98180E+00 0.00000E+00
        1.45855E+00 1.98160E+00 0.00000E+00
        1.46201E+00 1.98141E+00 0.00000E+00
        1.46546E+00 1.98122E+00 0.00000E+00
        1.46890E+00 1.98103E+00 0.00000E+00
        1.47236E+00 1.98084E+00 0.00000E+00
        1.47581E+00 1.98066E+00 0.00000E+00
        1.47926E+00 1.98047E+00 0.00000E+00
        1.48271E+00 1.98028E+00 0.00000E+00
        1.48618E+00 1.98009E+00 0.00000E+00
        1.48962E+00 1.97991E+00 0.00000E+00
        1.49308E+00 1.97972E+00 0.00000E+00
        1.49653E+00 1.97953E+00 0.00000E+00
        1.49998E+00 1.97935E+00 0.00000E+00
        1.50344E+00 1.97917E+00 0.00000E+00
        1.50689E+00 1.97898E+00 0.00000E+00
        1.51034E+00 1.97880E+00 0.00000E+00
        1.51381E+00 1.97862E+00 0.00000E+00
        1.51726E+00 1.97843E+00 0.00000E+00
        1.52072E+00 1.97825E+00 0.00000E+00
        1.52418E+00 1.97807E+00 0.00000E+00
        1.52763E+00 1.97789E+00 0.00000E+00
        1.53108E+00 1.97771E+00 0.00000E+00
        1.53455E+00 1.97753E+00 0.00000E+00
        1.53800E+00 1.97735E+00 0.00000E+00
        1.54146E+00 1.97717E+00 0.00000E+00
        1.54492E+00 1.97699E+00 0.00000E+00
        1.54839E+00 1.97681E+00 0.00000E+00
        1.55184E+00 1.97663E+00 0.00000E+00
        1.55530E+00 1.97646E+00 0.00000E+00
        1.55877E+00 1.97628E+00 0.00000E+00
        1.56222E+00 1.97610E+00 0.00000E+00
        1.56567E+00 1.97593E+00 0.00000E+00
        1.56914E+00 1.97575E+00 0.00000E+00
        1.57261E+00 1.97558E+00 0.00000E+00
        1.57606E+00 1.97540E+00 0.00000E+00
        1.57952E+00 1.97523E+00 0.00000E+00
        1.58299E+00 1.97505E+00 0.00000E+00
        1.58645E+00 1.97488E+00 0.00000E+00
        1.58991E+00 1.97470E+00 0.00000E+00
        1.59338E+00 1.97453E+00 0.00000E+00
        1.59685E+00 1.97436E+00 0.00000E+00
        1.60031E+00 1.97419E+00 0.00000E+00
        1.60377E+00 1.97401E+00 0.00000E+00
        1.60724E+00 1.97384E+00 0.00000E+00
        1.61071E+00 1.97367E+00 0.00000E+00
        1.61417E+00 1.97350E+00 0.00000E+00
        1.61762E+00 1.97333E+00 0.00000E+00
        1.62109E+00 1.97316E+00 0.00000E+00
        1.62457E+00 1.97299E+00 0.00000E+00
        1.62803E+00 1.97282E+00 0.00000E+00
        1.63150E+00 1.97265E+00 0.00000E+00
        1.63496E+00 1.97248E+00 0.00000E+00
        1.63844E+00 1.97231E+00 0.00000E+00
        1.64189E+00 1.97214E+00 0.00000E+00
        1.64538E+00 1.97197E+00 0.00000E+00
        1.64884E+00 1.97180E+00 0.00000E+00
        1.65231E+00 1.97163E+00 0.00000E+00
        1.65577E+00 1.97147E+00 0.00000E+00
        1.65925E+00 1.97130E+00 0.00000E+00
        1.66272E+00 1.97113E+00 0.00000E+00
        1.66619E+00 1.97096E+00 0.00000E+00
        1.66966E+00 1.97080E+00 0.00000E+00
        1.67313E+00 1.97063E+00 0.00000E+00
        1.67659E+00 1.97046E+00 0.00000E+00
        1.68007E+00 1.97030E+00 0.00000E+00
        1.68354E+00 1.97013E+00 0.00000E+00
        1.68702E+00 1.96997E+00 0.00000E+00
SPECS:
    n_is_absolute: true
    wavelength_is_vacuum: true
    substrate: glass

File: optiland/database/data-nk/other/perovskite/2D HOIP/Song-RP4.yml
# this file is part of refractiveindex.info database
# refractiveindex.info database is in the public domain
# copyright and related rights waived via CC0 1.0

REFERENCES: "B. Song, J. Hou, H. Wang, S. Sidhik, J. Miao, H. Gu, H. Zhang, S. Liu, Z. Fakhraai, J. Even, J.-C. Blancon, A. D. Mohite, D. Jariwala. Determination of dielectric functions and exciton oscillator strength of two-dimensional hybrid perovskites, <a href=\"https://doi.org/10.1021/acsmaterialslett.0c00505\"><i>ACS Materials Lett.</i> <b>3</b>, 148-159 (2021)</a><br>(Numerical data kindly provided by Baokun Song)"
COMMENTS: "Two-dimensional (2D) hybrid organic−inorganic perovskite (HOIP) semiconductor. Ruddlesden–Popper (RP) phase.<br> (BA)<sub>2</sub>(MA)<sub>n-1</sub>Pb<sub>n</sub>I<sub>3n-1</sub>,<br>where BA = CH<sub>3</sub>(CH<sub>2</sub>)<sub>3</sub>NH<sub>3</sub>, MA = CH<sub>3</sub>NH<sub>3</sub>, and n determines the thickness of the lead−iodide perovskite layer.<br><b>n = 4</b>"
DATA:
  - type: tabulated nk
    data: |
        3.70914E-01 2.08676E+00 1.13891E+00
        3.72495E-01 2.10669E+00 1.13213E+00
        3.74077E-01 2.12589E+00 1.12437E+00
        3.75658E-01 2.14426E+00 1.11568E+00
        3.77240E-01 2.16172E+00 1.10617E+00
        3.78823E-01 2.17821E+00 1.09594E+00
        3.80405E-01 2.19365E+00 1.08510E+00
        3.81988E-01 2.20800E+00 1.07376E+00
        3.83571E-01 2.22124E+00 1.06206E+00
        3.85153E-01 2.23335E+00 1.05011E+00
        3.86736E-01 2.24434E+00 1.03805E+00
        3.88319E-01 2.25422E+00 1.02600E+00
        3.89902E-01 2.26303E+00 1.01409E+00
        3.91485E-01 2.27084E+00 1.00243E+00
        3.93069E-01 2.27769E+00 9.91120E-01
        3.94653E-01 2.28369E+00 9.80270E-01
        3.96237E-01 2.28892E+00 9.69950E-01
        3.97820E-01 2.29347E+00 9.60240E-01
        3.99404E-01 2.29748E+00 9.51170E-01
        4.00989E-01 2.30104E+00 9.42800E-01
        4.02574E-01 2.30427E+00 9.35130E-01
        4.04157E-01 2.30729E+00 9.28160E-01
        4.05742E-01 2.31022E+00 9.21880E-01
        4.07327E-01 2.31316E+00 9.16260E-01
        4.08911E-01 2.31620E+00 9.11240E-01
        4.10496E-01 2.31944E+00 9.06760E-01
        4.12082E-01 2.32295E+00 9.02740E-01
        4.13667E-01 2.32679E+00 8.99110E-01
        4.15252E-01 2.33101E+00 8.95760E-01
        4.16838E-01 2.33562E+00 8.92610E-01
        4.18423E-01 2.34064E+00 8.89560E-01
        4.20009E-01 2.34606E+00 8.86510E-01
        4.21595E-01 2.35186E+00 8.83380E-01
        4.23180E-01 2.35799E+00 8.80080E-01
        4.24766E-01 2.36440E+00 8.76550E-01
        4.26353E-01 2.37104E+00 8.72740E-01
        4.27939E-01 2.37782E+00 8.68600E-01
        4.29525E-01 2.38467E+00 8.64110E-01
        4.31111E-01 2.39153E+00 8.59260E-01
        4.32699E-01 2.39832E+00 8.54060E-01
        4.34284E-01 2.40496E+00 8.48510E-01
        4.35872E-01 2.41140E+00 8.42660E-01
        4.37459E-01 2.41758E+00 8.36540E-01
        4.39045E-01 2.42347E+00 8.30220E-01
        4.40632E-01 2.42903E+00 8.23730E-01
        4.42220E-01 2.43424E+00 8.17140E-01
        4.43807E-01 2.43910E+00 8.10500E-01
        4.45395E-01 2.44362E+00 8.03890E-01
        4.46983E-01 2.44780E+00 7.97340E-01
        4.48570E-01 2.45167E+00 7.90920E-01
        4.50158E-01 2.45528E+00 7.84660E-01
        4.51745E-01 2.45864E+00 7.78610E-01
        4.53334E-01 2.46182E+00 7.72780E-01
        4.54923E-01 2.46486E+00 7.67210E-01
        4.56511E-01 2.46781E+00 7.61890E-01
        4.58098E-01 2.47073E+00 7.56830E-01
        4.59688E-01 2.47367E+00 7.52020E-01
        4.61276E-01 2.47668E+00 7.47440E-01
        4.62864E-01 2.47980E+00 7.43070E-01
        4.64452E-01 2.48307E+00 7.38860E-01
        4.66041E-01 2.48654E+00 7.34780E-01
        4.67630E-01 2.49022E+00 7.30770E-01
        4.69219E-01 2.49412E+00 7.26780E-01
        4.70809E-01 2.49827E+00 7.22760E-01
        4.72398E-01 2.50264E+00 7.18630E-01
        4.73987E-01 2.50722E+00 7.14350E-01
        4.75576E-01 2.51198E+00 7.09850E-01
        4.77165E-01 2.51687E+00 7.05090E-01
        4.78755E-01 2.52185E+00 7.00040E-01
        4.80345E-01 2.52685E+00 6.94660E-01
        4.81934E-01 2.53180E+00 6.88930E-01
        4.83524E-01 2.53663E+00 6.82860E-01
        4.85113E-01 2.54128E+00 6.76460E-01
        4.86703E-01 2.54567E+00 6.69770E-01
        4.88294E-01 2.54975E+00 6.62830E-01
        4.89884E-01 2.55347E+00 6.55690E-01
        4.91474E-01 2.55680E+00 6.48420E-01
        4.93063E-01 2.55972E+00 6.41090E-01
        4.94655E-01 2.56222E+00 6.33790E-01
        4.96244E-01 2.56432E+00 6.26570E-01
        4.97837E-01 2.56605E+00 6.19510E-01
        4.99427E-01 2.56745E+00 6.12680E-01
        5.01017E-01 2.56859E+00 6.06090E-01
        5.02607E-01 2.56949E+00 5.99770E-01
        5.04198E-01 2.57021E+00 5.93760E-01
        5.05790E-01 2.57080E+00 5.88080E-01
        5.07379E-01 2.57131E+00 5.82730E-01
        5.08971E-01 2.57182E+00 5.77720E-01
        5.10561E-01 2.57238E+00 5.73030E-01
        5.12154E-01 2.57304E+00 5.68650E-01
        5.13743E-01 2.57386E+00 5.64540E-01
        5.15336E-01 2.57487E+00 5.60670E-01
        5.16926E-01 2.57612E+00 5.57000E-01
        5.18517E-01 2.57763E+00 5.53470E-01
        5.20109E-01 2.57943E+00 5.50050E-01
        5.21700E-01 2.58153E+00 5.46660E-01
        5.23292E-01 2.58394E+00 5.43280E-01
        5.24883E-01 2.58666E+00 5.39830E-01
        5.26474E-01 2.58969E+00 5.36260E-01
        5.28066E-01 2.59300E+00 5.32520E-01
        5.29659E-01 2.59658E+00 5.28560E-01
        5.31250E-01 2.60040E+00 5.24330E-01
        5.32844E-01 2.60442E+00 5.19790E-01
        5.34435E-01 2.60860E+00 5.14890E-01
        5.36027E-01 2.61290E+00 5.09600E-01
        5.37620E-01 2.61725E+00 5.03900E-01
        5.39212E-01 2.62161E+00 4.97760E-01
        5.40804E-01 2.62592E+00 4.91160E-01
        5.42396E-01 2.63010E+00 4.84110E-01
        5.43988E-01 2.63410E+00 4.76600E-01
        5.45580E-01 2.63786E+00 4.68640E-01
        5.47172E-01 2.64132E+00 4.60270E-01
        5.48765E-01 2.64440E+00 4.51500E-01
        5.50356E-01 2.64706E+00 4.42370E-01
        5.51949E-01 2.64925E+00 4.32920E-01
        5.53543E-01 2.65092E+00 4.23220E-01
        5.55134E-01 2.65204E+00 4.13310E-01
        5.56727E-01 2.65257E+00 4.03250E-01
        5.58319E-01 2.65249E+00 3.93120E-01
        5.59912E-01 2.65179E+00 3.82970E-01
        5.61505E-01 2.65046E+00 3.72880E-01
        5.63099E-01 2.64851E+00 3.62920E-01
        5.64691E-01 2.64595E+00 3.53150E-01
        5.66283E-01 2.64279E+00 3.43630E-01
        5.67875E-01 2.63907E+00 3.34440E-01
        5.69469E-01 2.63481E+00 3.25630E-01
        5.71061E-01 2.63006E+00 3.17250E-01
        5.72654E-01 2.62486E+00 3.09370E-01
        5.74248E-01 2.61926E+00 3.02010E-01
        5.75840E-01 2.61331E+00 2.95230E-01
        5.77433E-01 2.60709E+00 2.89070E-01
        5.79027E-01 2.60066E+00 2.83550E-01
        5.80619E-01 2.59408E+00 2.78680E-01
        5.82214E-01 2.58743E+00 2.74490E-01
        5.83807E-01 2.58077E+00 2.71000E-01
        5.85400E-01 2.57420E+00 2.68210E-01
        5.86994E-01 2.56781E+00 2.66130E-01
        5.88585E-01 2.56171E+00 2.64710E-01
        5.90179E-01 2.55600E+00 2.63950E-01
        5.91770E-01 2.55081E+00 2.63760E-01
        5.93365E-01 2.54624E+00 2.64040E-01
        5.94959E-01 2.54241E+00 2.64670E-01
        5.96551E-01 2.53939E+00 2.65460E-01
        5.98146E-01 2.53723E+00 2.66180E-01
        5.99737E-01 2.53589E+00 2.66560E-01
        6.01331E-01 2.53523E+00 2.66340E-01
        6.02925E-01 2.53501E+00 2.65240E-01
        6.04518E-01 2.53488E+00 2.63110E-01
        6.06111E-01 2.53440E+00 2.59910E-01
        6.07706E-01 2.53312E+00 2.55750E-01
        6.09298E-01 2.53064E+00 2.50940E-01
        6.10892E-01 2.52668E+00 2.45900E-01
        6.12485E-01 2.52113E+00 2.41150E-01
        6.14078E-01 2.51402E+00 2.37170E-01
        6.15673E-01 2.50553E+00 2.34410E-01
        6.17267E-01 2.49593E+00 2.33220E-01
        6.18860E-01 2.48551E+00 2.33900E-01
        6.20451E-01 2.47458E+00 2.36650E-01
        6.22045E-01 2.46347E+00 2.41660E-01
        6.23638E-01 2.45248E+00 2.49110E-01
        6.25232E-01 2.44196E+00 2.59190E-01
        6.26825E-01 2.43229E+00 2.72110E-01
        6.28420E-01 2.42399E+00 2.88130E-01
        6.30014E-01 2.41769E+00 3.07520E-01
        6.31606E-01 2.41431E+00 3.30520E-01
        6.33199E-01 2.41506E+00 3.57260E-01
        6.34794E-01 2.42160E+00 3.87560E-01
        6.36388E-01 2.43599E+00 4.20600E-01
        6.37979E-01 2.46054E+00 4.54620E-01
        6.39572E-01 2.49742E+00 4.86320E-01
        6.41166E-01 2.54759E+00 5.10600E-01
        6.42758E-01 2.60931E+00 5.21040E-01
        6.44355E-01 2.67689E+00 5.11780E-01
        6.45946E-01 2.74117E+00 4.80460E-01
        6.47539E-01 2.79253E+00 4.30450E-01
        6.49132E-01 2.82500E+00 3.69800E-01
        6.50726E-01 2.83809E+00 3.07610E-01
        6.52318E-01 2.83542E+00 2.50610E-01
        6.53915E-01 2.82211E+00 2.02120E-01
        6.55505E-01 2.80271E+00 1.62730E-01
        6.57100E-01 2.78053E+00 1.31610E-01
        6.58692E-01 2.75768E+00 1.07400E-01
        6.60288E-01 2.73537E+00 8.86900E-02
        6.61877E-01 2.71422E+00 7.42700E-02
        6.63471E-01 2.69451E+00 6.31600E-02
        6.65066E-01 2.67631E+00 5.45900E-02
        6.66657E-01 2.65957E+00 4.79600E-02
        6.68252E-01 2.64419E+00 4.28300E-02
        6.69844E-01 2.63008E+00 3.88600E-02
        6.71437E-01 2.61711E+00 3.57900E-02
        6.73030E-01 2.60516E+00 3.34200E-02
        6.74623E-01 2.59413E+00 3.16100E-02
        6.76216E-01 2.58393E+00 3.02400E-02
        6.77809E-01 2.57448E+00 2.92100E-02
        6.79403E-01 2.56570E+00 2.84600E-02
        6.80996E-01 2.55753E+00 2.79300E-02
        6.82590E-01 2.54992E+00 2.75800E-02
        6.84179E-01 2.54284E+00 2.73700E-02
        6.85772E-01 2.53628E+00 2.72300E-02
        6.87365E-01 2.53013E+00 2.70800E-02
        6.88958E-01 2.52433E+00 2.69300E-02
        6.90550E-01 2.51883E+00 2.67800E-02
        6.92143E-01 2.51360E+00 2.66300E-02
        6.93734E-01 2.50860E+00 2.64800E-02
        6.95329E-01 2.50382E+00 2.63300E-02
        6.96920E-01 2.49924E+00 2.61800E-02
        6.98514E-01 2.49484E+00 2.60300E-02
        7.00108E-01 2.49061E+00 2.58800E-02
        7.01697E-01 2.48652E+00 2.57300E-02
        7.03289E-01 2.48258E+00 2.55800E-02
        7.04884E-01 2.47878E+00 2.54300E-02
        7.06475E-01 2.47509E+00 2.52900E-02
        7.08068E-01 2.47152E+00 2.51400E-02
        7.09657E-01 2.46806E+00 2.50000E-02
        7.11253E-01 2.46469E+00 2.48500E-02
        7.12844E-01 2.46143E+00 2.47100E-02
        7.14433E-01 2.45825E+00 2.45700E-02
        7.16026E-01 2.45515E+00 2.44300E-02
        7.17617E-01 2.45214E+00 2.43000E-02
        7.19212E-01 2.44921E+00 2.41600E-02
        7.20801E-01 2.44634E+00 2.40200E-02
        7.22392E-01 2.44355E+00 2.38900E-02
        7.23987E-01 2.44082E+00 2.37500E-02
        7.25576E-01 2.43815E+00 2.36200E-02
        7.27167E-01 2.43554E+00 2.34900E-02
        7.28762E-01 2.43300E+00 2.33600E-02
        7.30350E-01 2.43050E+00 2.32300E-02
        7.31941E-01 2.42806E+00 2.31000E-02
        7.33534E-01 2.42567E+00 2.29800E-02
        7.35126E-01 2.42332E+00 2.28500E-02
        7.36716E-01 2.42103E+00 2.27300E-02
        7.38304E-01 2.41877E+00 2.26000E-02
        7.39899E-01 2.41656E+00 2.24800E-02
        7.41488E-01 2.41440E+00 2.23600E-02
        7.43079E-01 2.41227E+00 2.22400E-02
        7.44668E-01 2.41018E+00 2.21200E-02
        7.46259E-01 2.40813E+00 2.20100E-02
        7.47852E-01 2.40611E+00 2.18900E-02
        7.49444E-01 2.40414E+00 2.17800E-02
        7.51032E-01 2.40219E+00 2.16600E-02
        7.52624E-01 2.40027E+00 2.15500E-02
        7.54212E-01 2.39839E+00 2.14400E-02
        7.55803E-01 2.39654E+00 2.13300E-02
        7.57391E-01 2.39472E+00 2.12200E-02
        7.58982E-01 2.39293E+00 2.11100E-02
        7.60574E-01 2.39116E+00 2.10000E-02
        7.62164E-01 2.38942E+00 2.09000E-02
        7.63750E-01 2.38771E+00 2.07900E-02
        7.65344E-01 2.38603E+00 2.06900E-02
        7.66930E-01 2.38437E+00 2.05800E-02
        7.68522E-01 2.38273E+00 2.04800E-02
        7.70112E-01 2.38112E+00 2.03800E-02
        7.71699E-01 2.37953E+00 2.02800E-02
        7.73292E-01 2.37797E+00 2.01800E-02
        7.74882E-01 2.37642E+00 2.00800E-02
        7.76469E-01 2.37490E+00 1.99900E-02
        7.78057E-01 2.37340E+00 1.98900E-02
        7.79647E-01 2.37192E+00 1.97900E-02
        7.81234E-01 2.37045E+00 1.97000E-02
        7.82822E-01 2.36901E+00 1.96100E-02
        7.84412E-01 2.36759E+00 1.95100E-02
        7.86004E-01 2.36618E+00 1.94200E-02
        7.87591E-01 2.36480E+00 1.93300E-02
        7.89175E-01 2.36343E+00 1.92400E-02
        7.90766E-01 2.36208E+00 1.91500E-02
        7.92353E-01 2.36074E+00 1.90600E-02
        7.93941E-01 2.35943E+00 1.89700E-02
        7.95530E-01 2.35812E+00 1.88900E-02
        7.97121E-01 2.35684E+00 1.88000E-02
        7.98708E-01 2.35557E+00 1.87100E-02
        8.00296E-01 2.35431E+00 1.86300E-02
        8.01879E-01 2.35307E+00 1.85500E-02
        8.03470E-01 2.35185E+00 1.84600E-02
        8.05056E-01 2.35064E+00 1.83800E-02
        8.06643E-01 2.34944E+00 1.83000E-02
        8.08231E-01 2.34826E+00 1.82200E-02
        8.09820E-01 2.34709E+00 1.81400E-02
        8.11404E-01 2.34593E+00 1.80600E-02
        8.12990E-01 2.34479E+00 1.79800E-02
        8.14576E-01 2.34366E+00 1.79000E-02
        8.16163E-01 2.34254E+00 1.78200E-02
        8.17751E-01 2.34143E+00 1.77500E-02
        8.19335E-01 2.34034E+00 1.76700E-02
        8.20924E-01 2.33926E+00 1.76000E-02
        8.22509E-01 2.33819E+00 1.75200E-02
        8.24095E-01 2.33713E+00 1.74500E-02
        8.25681E-01 2.33608E+00 1.73700E-02
        8.27267E-01 2.33504E+00 1.73000E-02
        8.28854E-01 2.33402E+00 1.72300E-02
        8.30437E-01 2.33300E+00 1.71600E-02
        8.32025E-01 2.33199E+00 1.70900E-02
        8.33608E-01 2.33100E+00 1.70200E-02
        8.35192E-01 2.33001E+00 1.69500E-02
        8.36781E-01 2.32904E+00 1.68800E-02
        8.38366E-01 2.32808E+00 1.68100E-02
        8.39950E-01 2.32712E+00 1.67400E-02
        8.41535E-01 2.32617E+00 1.66700E-02
        8.43120E-01 2.32524E+00 1.66100E-02
        8.44700E-01 2.32431E+00 1.65400E-02
        8.46285E-01 2.32339E+00 1.64700E-02
        8.47871E-01 2.32248E+00 1.64100E-02
        8.49457E-01 2.32158E+00 1.63400E-02
        8.51037E-01 2.32069E+00 1.62800E-02
        8.52623E-01 2.31981E+00 1.62200E-02
        8.54203E-01 2.31893E+00 1.61500E-02
        8.55789E-01 2.31806E+00 1.60900E-02
        8.57375E-01 2.31720E+00 1.60300E-02
        8.58955E-01 2.31635E+00 1.59700E-02
        8.60541E-01 2.31551E+00 1.59100E-02
        8.62121E-01 2.31467E+00 1.58500E-02
        8.63706E-01 2.31385E+00 1.57900E-02
        8.65286E-01 2.31302E+00 1.57200E-02
        8.66871E-01 2.31221E+00 1.56700E-02
        8.68450E-01 2.31141E+00 1.56100E-02
        8.70034E-01 2.31061E+00 1.55500E-02
        8.71618E-01 2.30982E+00 1.54900E-02
        8.73196E-01 2.30903E+00 1.54300E-02
        8.74779E-01 2.30825E+00 1.53800E-02
        8.76362E-01 2.30748E+00 1.53200E-02
        8.77944E-01 2.30672E+00 1.52600E-02
        8.79526E-01 2.30596E+00 1.52100E-02
        8.81101E-01 2.30521E+00 1.51500E-02
        8.82689E-01 2.30446E+00 1.51000E-02
        8.84269E-01 2.30373E+00 1.50400E-02
        8.85848E-01 2.30299E+00 1.49900E-02
        8.87427E-01 2.30227E+00 1.49400E-02
        8.89005E-01 2.30155E+00 1.48800E-02
        8.90589E-01 2.30083E+00 1.48300E-02
        8.92172E-01 2.30013E+00 1.47800E-02
        8.93747E-01 2.29942E+00 1.47300E-02
        8.95329E-01 2.29873E+00 1.46800E-02
        8.96909E-01 2.29804E+00 1.46200E-02
        8.98488E-01 2.29735E+00 1.45700E-02
        9.00067E-01 2.29667E+00 1.45200E-02
        9.01644E-01 2.29600E+00 1.44700E-02
        9.03227E-01 2.29533E+00 1.44200E-02
        9.04803E-01 2.29467E+00 1.43700E-02
        9.06383E-01 2.29401E+00 1.43200E-02
        9.07957E-01 2.29336E+00 1.42800E-02
        9.09535E-01 2.29271E+00 1.42300E-02
        9.11113E-01 2.29207E+00 1.41800E-02
        9.12695E-01 2.29143E+00 1.41300E-02
        9.14270E-01 2.29080E+00 1.40900E-02
        9.15851E-01 2.29017E+00 1.40400E-02
        9.17430E-01 2.28955E+00 1.39900E-02
        9.19001E-01 2.28893E+00 1.39500E-02
        9.20584E-01 2.28831E+00 1.39000E-02
        9.22158E-01 2.28771E+00 1.38500E-02
        9.23732E-01 2.28710E+00 1.38100E-02
        9.25310E-01 2.28650E+00 1.37600E-02
        9.26888E-01 2.28591E+00 1.37200E-02
        9.28463E-01 2.28532E+00 1.36800E-02
        9.30037E-01 2.28473E+00 1.36300E-02
        9.31617E-01 2.28415E+00 1.35900E-02
        9.33187E-01 2.28357E+00 1.35500E-02
        9.34763E-01 2.28300E+00 1.35000E-02
        9.36338E-01 2.28243E+00 1.34600E-02
        9.37917E-01 2.28187E+00 1.34200E-02
        9.39488E-01 2.28131E+00 1.33700E-02
        9.41064E-01 2.28075E+00 1.33300E-02
        9.42638E-01 2.28020E+00 1.32900E-02
        9.44217E-01 2.27965E+00 1.32500E-02
        9.45787E-01 2.27911E+00 1.32100E-02
        9.47363E-01 2.27857E+00 1.31700E-02
        9.48936E-01 2.27803E+00 1.31300E-02
        9.50507E-01 2.27750E+00 1.30900E-02
        9.52084E-01 2.27697E+00 1.30500E-02
        9.53659E-01 2.27644E+00 1.30100E-02
        9.55231E-01 2.27592E+00 1.29700E-02
        9.56801E-01 2.27540E+00 1.29300E-02
        9.58376E-01 2.27489E+00 1.28900E-02
        9.59949E-01 2.27438E+00 1.28500E-02
        9.61520E-01 2.27387E+00 1.28100E-02
        9.63089E-01 2.27337E+00 1.27700E-02
        9.64662E-01 2.27287E+00 1.27400E-02
        9.66234E-01 2.27237E+00 1.27000E-02
        9.67802E-01 2.27188E+00 1.26600E-02
        9.69376E-01 2.27139E+00 1.26200E-02
        9.70948E-01 2.27090E+00 1.25900E-02
        9.72517E-01 2.27041E+00 1.25500E-02
        9.74091E-01 2.26993E+00 1.25100E-02
        9.75662E-01 2.26946E+00 1.24800E-02
        9.77231E-01 2.26898E+00 1.24400E-02
        9.78797E-01 2.26851E+00 1.24000E-02
        9.80368E-01 2.26804E+00 1.23700E-02
        9.81936E-01 2.26758E+00 1.23300E-02
        9.83510E-01 2.26712E+00 1.23000E-02
        9.85073E-01 2.26666E+00 1.22600E-02
        9.86648E-01 2.26621E+00 1.22300E-02
        9.88213E-01 2.26575E+00 1.21900E-02
        9.89783E-01 2.26530E+00 1.21600E-02
        9.91350E-01 2.26486E+00 1.21300E-02
        9.92914E-01 2.26441E+00 1.20900E-02
        9.94483E-01 2.26397E+00 1.20600E-02
        9.96049E-01 2.26353E+00 1.20200E-02
        9.97620E-01 2.26310E+00 1.19900E-02
        9.99188E-01 2.26267E+00 1.19600E-02
        1.01300E+00 2.25897E+00 1.16800E-02
        1.01641E+00 2.25809E+00 1.16100E-02
        1.01981E+00 2.25722E+00 1.15400E-02
        1.02322E+00 2.25636E+00 1.14700E-02
        1.02662E+00 2.25551E+00 1.14100E-02
        1.03003E+00 2.25467E+00 1.13400E-02
        1.03343E+00 2.25385E+00 1.12800E-02
        1.03684E+00 2.25303E+00 1.12200E-02
        1.04025E+00 2.25222E+00 1.11600E-02
        1.04366E+00 2.25142E+00 1.11000E-02
        1.04707E+00 2.25064E+00 1.10300E-02
        1.05047E+00 2.24986E+00 1.09700E-02
        1.05388E+00 2.24909E+00 1.09100E-02
        1.05729E+00 2.24833E+00 1.08600E-02
        1.06070E+00 2.24758E+00 1.08000E-02
        1.06411E+00 2.24684E+00 1.07400E-02
        1.06752E+00 2.24611E+00 1.06800E-02
        1.07093E+00 2.24539E+00 1.06300E-02
        1.07434E+00 2.24467E+00 1.05700E-02
        1.07775E+00 2.24397E+00 1.05200E-02
        1.08116E+00 2.24327E+00 1.04600E-02
        1.08457E+00 2.24258E+00 1.04100E-02
        1.08799E+00 2.24189E+00 1.03600E-02
        1.09140E+00 2.24122E+00 1.03100E-02
        1.09481E+00 2.24055E+00 1.02500E-02
        1.09823E+00 2.23989E+00 1.02000E-02
        1.10164E+00 2.23924E+00 1.01500E-02
        1.10506E+00 2.23859E+00 1.01000E-02
        1.10847E+00 2.23795E+00 1.00500E-02
        1.11189E+00 2.23732E+00 1.00000E-02
        1.11530E+00 2.23670E+00 9.95000E-03
        1.11872E+00 2.23608E+00 9.91000E-03
        1.12213E+00 2.23547E+00 9.86000E-03
        1.12554E+00 2.23486E+00 9.81000E-03
        1.12897E+00 2.23426E+00 9.76000E-03
        1.13238E+00 2.23367E+00 9.72000E-03
        1.13579E+00 2.23309E+00 9.67000E-03
        1.13922E+00 2.23251E+00 9.63000E-03
        1.14263E+00 2.23193E+00 9.58000E-03
        1.14605E+00 2.23136E+00 9.54000E-03
        1.14947E+00 2.23080E+00 9.49000E-03
        1.15289E+00 2.23025E+00 9.45000E-03
        1.15631E+00 2.22969E+00 9.41000E-03
        1.15973E+00 2.22915E+00 9.36000E-03
        1.16314E+00 2.22861E+00 9.32000E-03
        1.16657E+00 2.22808E+00 9.28000E-03
        1.16998E+00 2.22755E+00 9.24000E-03
        1.17340E+00 2.22702E+00 9.20000E-03
        1.17682E+00 2.22650E+00 9.16000E-03
        1.18025E+00 2.22599E+00 9.12000E-03
        1.18368E+00 2.22548E+00 9.08000E-03
        1.18709E+00 2.22498E+00 9.04000E-03
        1.19052E+00 2.22448E+00 9.00000E-03
        1.19394E+00 2.22398E+00 8.96000E-03
        1.19736E+00 2.22349E+00 8.92000E-03
        1.20079E+00 2.22301E+00 8.88000E-03
        1.20421E+00 2.22253E+00 8.85000E-03
        1.20763E+00 2.22205E+00 8.81000E-03
        1.21106E+00 2.22158E+00 8.77000E-03
        1.21448E+00 2.22112E+00 8.73000E-03
        1.21791E+00 2.22065E+00 8.70000E-03
        1.22134E+00 2.22019E+00 8.66000E-03
        1.22477E+00 2.21974E+00 8.63000E-03
        1.22819E+00 2.21929E+00 8.59000E-03
        1.23161E+00 2.21884E+00 8.56000E-03
        1.23504E+00 2.21840E+00 8.52000E-03
        1.23847E+00 2.21796E+00 8.48000E-03
        1.24190E+00 2.21753E+00 8.45000E-03
        1.24532E+00 2.21710E+00 8.42000E-03
        1.24876E+00 2.21667E+00 8.38000E-03
        1.25219E+00 2.21625E+00 8.35000E-03
        1.25561E+00 2.21583E+00 8.32000E-03
        1.25904E+00 2.21541E+00 8.29000E-03
        1.26248E+00 2.21500E+00 8.25000E-03
        1.26591E+00 2.21459E+00 8.22000E-03
        1.26933E+00 2.21419E+00 8.19000E-03
        1.27277E+00 2.21379E+00 8.16000E-03
        1.27620E+00 2.21339E+00 8.13000E-03
        1.27963E+00 2.21299E+00 8.09000E-03
        1.28306E+00 2.21260E+00 8.06000E-03
        1.28649E+00 2.21221E+00 8.03000E-03
        1.28993E+00 2.21183E+00 8.00000E-03
        1.29336E+00 2.21145E+00 7.97000E-03
        1.29680E+00 2.21107E+00 7.94000E-03
        1.30022E+00 2.21069E+00 7.91000E-03
        1.30366E+00 2.21032E+00 7.88000E-03
        1.30709E+00 2.20995E+00 7.85000E-03
        1.31053E+00 2.20959E+00 7.82000E-03
        1.31396E+00 2.20922E+00 7.79000E-03
        1.31740E+00 2.20886E+00 7.77000E-03
        1.32084E+00 2.20850E+00 7.74000E-03
        1.32428E+00 2.20815E+00 7.71000E-03
        1.32771E+00 2.20780E+00 7.68000E-03
        1.33115E+00 2.20745E+00 7.66000E-03
        1.33458E+00 2.20710E+00 7.63000E-03
        1.33803E+00 2.20675E+00 7.60000E-03
        1.34146E+00 2.20641E+00 7.57000E-03
        1.34489E+00 2.20607E+00 7.55000E-03
        1.34834E+00 2.20574E+00 7.52000E-03
        1.35178E+00 2.20540E+00 7.49000E-03
        1.35521E+00 2.20507E+00 7.47000E-03
        1.35866E+00 2.20475E+00 7.44000E-03
        1.36209E+00 2.20442E+00 7.41000E-03
        1.36554E+00 2.20410E+00 7.39000E-03
        1.36898E+00 2.20377E+00 7.36000E-03
        1.37242E+00 2.20345E+00 7.34000E-03
        1.37586E+00 2.20314E+00 7.31000E-03
        1.37930E+00 2.20282E+00 7.29000E-03
        1.38275E+00 2.20251E+00 7.26000E-03
        1.38618E+00 2.20220E+00 7.24000E-03
        1.38963E+00 2.20189E+00 7.22000E-03
        1.39307E+00 2.20159E+00 7.19000E-03
        1.39652E+00 2.20129E+00 7.17000E-03
        1.39995E+00 2.20099E+00 7.14000E-03
        1.40341E+00 2.20069E+00 7.12000E-03
        1.40685E+00 2.20039E+00 7.10000E-03
        1.41029E+00 2.20009E+00 7.07000E-03
        1.41375E+00 2.19980E+00 7.05000E-03
        1.41719E+00 2.19951E+00 7.03000E-03
        1.42063E+00 2.19922E+00 7.00000E-03
        1.42407E+00 2.19894E+00 6.98000E-03
        1.42752E+00 2.19865E+00 6.96000E-03
        1.43098E+00 2.19837E+00 6.94000E-03
        1.43442E+00 2.19809E+00 6.91000E-03
        1.43786E+00 2.19781E+00 6.89000E-03
        1.44131E+00 2.19753E+00 6.87000E-03
        1.44477E+00 2.19726E+00 6.85000E-03
        1.44821E+00 2.19698E+00 6.83000E-03
        1.45165E+00 2.19671E+00 6.81000E-03
        1.45511E+00 2.19644E+00 6.78000E-03
        1.45855E+00 2.19617E+00 6.76000E-03
        1.46201E+00 2.19591E+00 6.74000E-03
        1.46546E+00 2.19564E+00 6.72000E-03
        1.46890E+00 2.19538E+00 6.70000E-03
        1.47236E+00 2.19512E+00 6.68000E-03
        1.47581E+00 2.19486E+00 6.66000E-03
        1.47926E+00 2.19460E+00 6.64000E-03
        1.48271E+00 2.19434E+00 6.62000E-03
        1.48618E+00 2.19409E+00 6.60000E-03
        1.48962E+00 2.19384E+00 6.58000E-03
        1.49308E+00 2.19359E+00 6.56000E-03
        1.49653E+00 2.19333E+00 6.54000E-03
        1.49998E+00 2.19309E+00 6.52000E-03
        1.50344E+00 2.19284E+00 6.50000E-03
        1.50689E+00 2.19259E+00 6.48000E-03
        1.51034E+00 2.19235E+00 6.46000E-03
        1.51381E+00 2.19211E+00 6.44000E-03
        1.51726E+00 2.19187E+00 6.42000E-03
        1.52072E+00 2.19163E+00 6.40000E-03
        1.52418E+00 2.19139E+00 6.39000E-03
        1.52763E+00 2.19115E+00 6.37000E-03
        1.53108E+00 2.19092E+00 6.35000E-03
        1.53455E+00 2.19068E+00 6.33000E-03
        1.53800E+00 2.19045E+00 6.31000E-03
        1.54146E+00 2.19022E+00 6.29000E-03
        1.54492E+00 2.18999E+00 6.28000E-03
        1.54839E+00 2.18976E+00 6.26000E-03
        1.55184E+00 2.18953E+00 6.24000E-03
        1.55530E+00 2.18931E+00 6.22000E-03
        1.55877E+00 2.18908E+00 6.20000E-03
        1.56222E+00 2.18886E+00 6.19000E-03
        1.56567E+00 2.18864E+00 6.17000E-03
        1.56914E+00 2.18842E+00 6.15000E-03
        1.57261E+00 2.18820E+00 6.13000E-03
        1.57606E+00 2.18798E+00 6.12000E-03
        1.57952E+00 2.18776E+00 6.10000E-03
        1.58299E+00 2.18755E+00 6.08000E-03
        1.58645E+00 2.18733E+00 6.07000E-03
        1.58991E+00 2.18712E+00 6.05000E-03
        1.59338E+00 2.18690E+00 6.03000E-03
        1.59685E+00 2.18669E+00 6.02000E-03
        1.60031E+00 2.18648E+00 6.00000E-03
        1.60377E+00 2.18627E+00 5.98000E-03
        1.60724E+00 2.18607E+00 5.97000E-03
        1.61071E+00 2.18586E+00 5.95000E-03
        1.61417E+00 2.18565E+00 5.94000E-03
        1.61762E+00 2.18545E+00 5.92000E-03
        1.62109E+00 2.18525E+00 5.90000E-03
        1.62457E+00 2.18504E+00 5.89000E-03
        1.62803E+00 2.18484E+00 5.87000E-03
        1.63150E+00 2.18464E+00 5.86000E-03
        1.63496E+00 2.18444E+00 5.84000E-03
        1.63844E+00 2.18424E+00 5.83000E-03
        1.64189E+00 2.18404E+00 5.81000E-03
        1.64538E+00 2.18385E+00 5.79000E-03
        1.64884E+00 2.18365E+00 5.78000E-03
        1.65231E+00 2.18346E+00 5.77000E-03
        1.65577E+00 2.18326E+00 5.75000E-03
        1.65925E+00 2.18307E+00 5.73000E-03
        1.66272E+00 2.18288E+00 5.72000E-03
        1.66619E+00 2.18269E+00 5.71000E-03
        1.66966E+00 2.18250E+00 5.69000E-03
        1.67313E+00 2.18231E+00 5.68000E-03
        1.67659E+00 2.18212E+00 5.66000E-03
        1.68007E+00 2.18193E+00 5.65000E-03
        1.68354E+00 2.18175E+00 5.63000E-03
        1.68702E+00 2.18156E+00 5.62000E-03
SPECS:
    n_is_absolute: true
    wavelength_is_vacuum: true
    substrate: glass
