Repository: HarrisonKramer/optiland

<div align="left">
</div>

<!-- TABLE OF CONTENTS -->
<details>
  <summary>Table of Contents</summary>
  <ol>
    <li><a href="#introduction">Introduction</a></li>
    <li><a href="#documentation">Documentation</a></li>
    <li><a href="#installation">Installation</a></li>
    <li><a href="#functionalities">Functionalities</a></li>
    <li><a href="#learning-guide">Learning Guide</a></li>
    <li><a href="#roadmap">Roadmap</a></li>
    <li><a href="#license">License</a></li>
    <li><a href="#contact">Contact</a></li>
  </ol>
</details>

## Introduction
**Optiland** is a Python-based, open-source lens design and analysis framework. With a simple and intuitive Python interface, Optiland enables the design, optimization, and analysis of complex optical systems, from paraxial and real raytracing to polarization, coatings, and wavefront analyses. It supports 2D/3D visualization, comprehensive tolerancing, local and global optimization, and freeform optics, among other features. Built on the speed of [NumPy](https://numpy.org/) and [SciPy](https://scipy.org/), Optiland delivers computational efficiency and flexibility across a wide range of optical tasks.

Get started immediately with [Optiland Tutorial #1](https://github.com/HarrisonKramer/optiland/blob/master/docs/examples/Tutorial_1a_Optiland_for_Beginners.ipynb), see the extensive [Learning Guide](https://github.com/HarrisonKramer/optiland?tab=readme-ov-file#learning-guide), or read the full documentation at [Read the Docs](https://optiland.readthedocs.io/).


<figure style="text-align: center;">
</figure>

Python code to generate this 3D visualization:
```python
from optiland.samples.objectives import ReverseTelephoto
lens = ReverseTelephoto()
lens.draw3D()
```

## Documentation
The full documentation for Optiland is hosted on [Read the Docs](https://optiland.readthedocs.io/).

Explore the [Example Gallery](https://optiland.readthedocs.io/en/latest/example_gallery.html) for a wide range of lens designs and analyses created with Optiland.

## Functionalities
- Lens entry
- 2D/3D visualization
- Paraxial and aberration analyses
- Real and paraxial ray tracing, including aspherics and freeforms
- Polarization ray tracing
- Real analysis functions (spot diagrams, ray aberration fans, OPD fans, distortion, PSF, MTF, etc.)
- Glass and material catalogue (based on refractiveindex.info)
- Design optimization (local and global)
- Wavefront and Zernike analysis
- Tolerancing, including sensitivity analysis and Monte Carlo methods
- Coating and surface scatter (BSDF) analysis
- Zemax file import

The code itself is in constant flux and new functionalities are always being added.

## Learning Guide
This guide gives a step-by-step approach to learning how to use Optiland.

1. **Introduction to Optiland**
    - [Tutorial 1a - Optiland for Beginners](https://github.com/HarrisonKramer/optiland/blob/master/docs/examples/Tutorial_1a_Optiland_for_Beginners.ipynb)
         - Lens entry
         - Material selection
         - Aperture, field and wavelength selection
         - Drawing a lens in 2D and 3D
    - [Tutorial 1b - Determining Lens Properties](https://github.com/HarrisonKramer/optiland/blob/master/docs/examples/Tutorial_1b_Lens_Properties.ipynb)
        - Focal length
        - Magnification
        - F-Number, Entrance/Exit pupil sizes & positions
        - Focal, Principal, and Nodal points, etc.
2. **Real Raytracing & Analysis**
    - [Tutorial 2a - Tracing & Analyzing Rays](https://github.com/HarrisonKramer/optiland/blob/master/docs/examples/Tutorial_2a_Tracing_&_Analyzing_Rays.ipynb)
        - How to trace rays through a system
        - Analyzing ray paths & properties
    - [Tutorial 2b - Tilting & De-centering Components](https://github.com/HarrisonKramer/optiland/blob/master/docs/examples/Tutorial_2b_Tilting_&_Decentering_Components.ipynb)
        - Tracing rays through misaligned components
    - [Tutorial 2c - Monte Carlo Raytracing Methods](https://github.com/HarrisonKramer/optiland/blob/master/docs/examples/Tutorial_2c_Monte_Carlo_Raytracing.ipynb)
        - How variations in lens properties impact lens performance
    - [Tutorial 2d - Aspheric Components](https://github.com/HarrisonKramer/optiland/blob/master/docs/examples/Tutorial_2d_Raytracing_Aspheres.ipynb)
        - Modeling even aspheres
3. **Aberrations**
    - [Tutorial 3a - Common aberration analyses/plots](https://github.com/HarrisonKramer/optiland/blob/master/docs/examples/Tutorial_3a_Common_Aberration_Analyses.ipynb)
        - Spot diagrams
        - Ray fans
        - Y-Ybar plots
        - Distortion / Grid distortion plots
        - Field curvature plots
    - [Tutorial 3b - 1st & 3rd-Order Aberrations](https://github.com/HarrisonKramer/optiland/blob/master/docs/examples/Tutorial_3b_First_&_Third_Order_Aberrations.ipynb)
        - Calculation of seidel, 1st & 3rd-order aberrations

File: optiland/database/data-nk/other/semiconductor alloys/AlAs-GaAs/Adachi-0.315.yml
# this file is part of refractiveindex.info database
# refractiveindex.info database is in the public domain
# copyright and related rights waived via CC0 1.0

REFERENCES: "S. Adachi. Optical dispersion relations for GaP, GaAs, GaSb, InP, InAs, InSb, Al<sub>x</sub>Ga<sub>1−x</sub>As, and In<sub>1−x</sub>Ga<sub>x</sub>As<sub>y</sub>P<sub>1−y</sub>, <a href=\"https://doi.org/10.1063/1.343580\"><i>J. Appl. Phys.</i> <b>66</b>, 6030-6040 (1989)</a><br>[<a href=\"https://github.com/polyanskiy/refractiveindex.info-scripts/blob/master/scripts/Adachi%201989%20-%20AlGaAs%200.315.py\">Calculation script (Python)</a>]"
COMMENTS: "Al<sub>x</sub>Ga<sub>1-x</sub>As; x=0.315"
DATA:
  - type: tabulated nk
    data: |
        2.0664e-01 1.3796e+00 2.4794e+00
        2.0767e-01 1.3889e+00 2.4981e+00
        2.0870e-01 1.3984e+00 2.5174e+00
        2.0975e-01 1.4081e+00 2.5372e+00
        2.1081e-01 1.4182e+00 2.5577e+00
        2.1188e-01 1.4287e+00 2.5788e+00
        2.1295e-01 1.4395e+00 2.6006e+00
        2.1404e-01 1.4507e+00 2.6231e+00
        2.1515e-01 1.4623e+00 2.6464e+00
        2.1626e-01 1.4745e+00 2.6706e+00
        2.1738e-01 1.4871e+00 2.6956e+00
        2.1852e-01 1.5004e+00 2.7215e+00
        2.1967e-01 1.5143e+00 2.7484e+00
        2.2083e-01 1.5290e+00 2.7763e+00
        2.2200e-01 1.5444e+00 2.8054e+00
        2.2318e-01 1.5608e+00 2.8356e+00
        2.2438e-01 1.5781e+00 2.8670e+00
        2.2559e-01 1.5966e+00 2.8997e+00
        2.2681e-01 1.6164e+00 2.9338e+00
        2.2805e-01 1.6376e+00 2.9694e+00
        2.2930e-01 1.6604e+00 3.0065e+00
        2.3057e-01 1.6851e+00 3.0451e+00
        2.3184e-01 1.7118e+00 3.0855e+00
        2.3314e-01 1.7409e+00 3.1275e+00
        2.3444e-01 1.7727e+00 3.1713e+00
        2.3577e-01 1.8076e+00 3.2169e+00
        2.3710e-01 1.8460e+00 3.2642e+00
        2.3845e-01 1.8883e+00 3.3132e+00
        2.3982e-01 1.9353e+00 3.3639e+00
        2.4120e-01 1.9874e+00 3.4159e+00
        2.4260e-01 2.0455e+00 3.4690e+00
        2.4402e-01 2.1102e+00 3.5227e+00
        2.4545e-01 2.1825e+00 3.5764e+00
        2.4690e-01 2.2632e+00 3.6292e+00
        2.4837e-01 2.3531e+00 3.6799e+00
        2.4985e-01 2.4531e+00 3.7270e+00
        2.5135e-01 2.5637e+00 3.7685e+00
        2.5287e-01 2.6852e+00 3.8019e+00
        2.5441e-01 2.8170e+00 3.8247e+00
        2.5597e-01 2.9582e+00 3.8337e+00
        2.5755e-01 3.1065e+00 3.8258e+00
        2.5914e-01 3.2586e+00 3.7985e+00
        2.6076e-01 3.4101e+00 3.7498e+00
        2.6239e-01 3.5560e+00 3.6794e+00
        2.6405e-01 3.6908e+00 3.5886e+00
        2.6573e-01 3.8098e+00 3.4803e+00
        2.6743e-01 3.9091e+00 3.3591e+00
        2.6915e-01 3.9871e+00 3.2303e+00
        2.7089e-01 4.0435e+00 3.0993e+00
        2.7266e-01 4.0797e+00 2.9709e+00
        2.7445e-01 4.0983e+00 2.8487e+00
        2.7626e-01 4.1023e+00 2.7355e+00
        2.7810e-01 4.0949e+00 2.6327e+00
        2.7996e-01 4.0791e+00 2.5410e+00
        2.8185e-01 4.0575e+00 2.4604e+00
        2.8376e-01 4.0324e+00 2.3902e+00
        2.8570e-01 4.0054e+00 2.3299e+00
        2.8766e-01 3.9781e+00 2.2784e+00
        2.8966e-01 3.9513e+00 2.2348e+00
        2.9168e-01 3.9260e+00 2.1983e+00
        2.9372e-01 3.9026e+00 2.1680e+00
        2.9580e-01 3.8816e+00 2.1430e+00
        2.9791e-01 3.8632e+00 2.1227e+00
        3.0005e-01 3.8476e+00 2.1064e+00
        3.0222e-01 3.8349e+00 2.0936e+00
        3.0442e-01 3.8252e+00 2.0837e+00
        3.0665e-01 3.8184e+00 2.0764e+00
        3.0891e-01 3.8146e+00 2.0712e+00
        3.1121e-01 3.8137e+00 2.0678e+00
        3.1354e-01 3.8157e+00 2.0659e+00
        3.1591e-01 3.8206e+00 2.0653e+00
        3.1832e-01 3.8283e+00 2.0658e+00
        3.2076e-01 3.8389e+00 2.0670e+00
        3.2324e-01 3.8522e+00 2.0690e+00
        3.2576e-01 3.8684e+00 2.0715e+00
        3.2831e-01 3.8874e+00 2.0743e+00
        3.3091e-01 3.9093e+00 2.0774e+00
        3.3355e-01 3.9340e+00 2.0805e+00
        3.3623e-01 3.9616e+00 2.0837e+00
        3.3896e-01 3.9922e+00 2.0867e+00
        3.4173e-01 4.0259e+00 2.0896e+00
        3.4454e-01 4.0629e+00 2.0920e+00
        3.4741e-01 4.1031e+00 2.0941e+00
        3.5032e-01 4.1469e+00 2.0956e+00
        3.5328e-01 4.1944e+00 2.0964e+00
        3.5629e-01 4.2460e+00 2.0964e+00
        3.5935e-01 4.3018e+00 2.0956e+00
        3.6246e-01 4.3622e+00 2.0936e+00
        3.6563e-01 4.4276e+00 2.0905e+00
        3.6886e-01 4.4984e+00 2.0861e+00
        3.7214e-01 4.5750e+00 2.0804e+00
        3.7548e-01 4.6576e+00 2.0732e+00
        3.7888e-01 4.7458e+00 2.0649e+00
        3.8235e-01 4.8386e+00 2.0561e+00
        3.8588e-01 4.9324e+00 2.0482e+00
        3.8947e-01 5.0200e+00 2.0442e+00
        3.9313e-01 5.0897e+00 2.0486e+00
        3.9686e-01 5.1195e+00 2.0426e+00
        4.0066e-01 4.9909e+00 1.7203e+00
        4.0454e-01 4.8861e+00 1.5262e+00
        4.0849e-01 4.7801e+00 1.3696e+00
        4.1252e-01 4.6758e+00 1.2291e+00
        4.1663e-01 4.5766e+00 1.0957e+00
        4.2082e-01 4.4841e+00 9.6460e-01
        4.2510e-01 4.3988e+00 8.3332e-01
        4.2947e-01 4.3212e+00 7.0026e-01
        4.3392e-01 4.2510e+00 5.6443e-01
        4.3847e-01 4.1898e+00 4.3710e-01
        4.4312e-01 4.1468e+00 4.3171e-01
        4.4786e-01 4.1071e+00 4.2587e-01
        4.5271e-01 4.0705e+00 4.1963e-01
        4.5767e-01 4.0367e+00 4.1300e-01
        4.6273e-01 4.0054e+00 4.0601e-01
        4.6791e-01 3.9764e+00 3.9867e-01
        4.7320e-01 3.9494e+00 3.9100e-01
        4.7862e-01 3.9245e+00 3.8302e-01
        4.8416e-01 3.9013e+00 3.7472e-01
        4.8983e-01 3.8799e+00 3.6613e-01
        4.9564e-01 3.8600e+00 3.5723e-01
        5.0158e-01 3.8417e+00 3.4802e-01
        5.0767e-01 3.8247e+00 3.3850e-01
        5.1391e-01 3.8092e+00 3.2864e-01
        5.2030e-01 3.7949e+00 3.1842e-01
        5.2686e-01 3.7819e+00 3.0780e-01
        5.3358e-01 3.7701e+00 2.9671e-01
        5.4048e-01 3.7594e+00 2.8507e-01
        5.4756e-01 3.7499e+00 2.7273e-01
        5.5482e-01 3.7416e+00 2.5944e-01
        5.6228e-01 3.7342e+00 2.4471e-01
        5.6994e-01 3.7279e+00 2.2723e-01
        5.7782e-01 3.7137e+00 1.9886e-01
        5.8591e-01 3.6942e+00 1.9057e-01
        5.9424e-01 3.6818e+00 1.8180e-01
        6.0281e-01 3.6720e+00 1.7274e-01
        6.1162e-01 3.6639e+00 1.6334e-01
        6.2070e-01 3.6573e+00 1.5345e-01
        6.3005e-01 3.6520e+00 1.4286e-01
        6.3969e-01 3.6478e+00 1.3118e-01
        6.4963e-01 3.6448e+00 1.1758e-01
        6.5988e-01 3.6428e+00 9.9692e-02
        6.7046e-01 3.6418e+00 7.2402e-02
        6.8138e-01 3.6045e+00 2.2987e-02
        6.9267e-01 3.5675e+00 2.2592e-02
        7.0433e-01 3.5424e+00 2.2131e-02
        7.1640e-01 3.5217e+00 2.1653e-02
        7.2889e-01 3.5035e+00 2.1169e-02
        7.4182e-01 3.4871e+00 2.0685e-02
        7.5521e-01 3.4720e+00 2.0203e-02
        7.6910e-01 3.4579e+00 1.9725e-02
        7.8351e-01 3.4447e+00 1.9251e-02
        7.9847e-01 3.4323e+00 1.8783e-02
        8.1402e-01 3.4205e+00 1.8320e-02
        8.3018e-01 3.4092e+00 1.7862e-02
        8.4699e-01 3.3986e+00 1.7411e-02
        8.6450e-01 3.3883e+00 1.6965e-02
        8.8275e-01 3.3786e+00 1.6525e-02
        9.0179e-01 3.3692e+00 1.6090e-02
        9.2166e-01 3.3602e+00 1.5661e-02
        9.4243e-01 3.3516e+00 1.5238e-02
        9.6416e-01 3.3433e+00 1.4820e-02
        9.8691e-01 3.3354e+00 1.4408e-02
        1.0108e+00 3.3277e+00 1.4001e-02
        1.0358e+00 3.3204e+00 1.3599e-02
        1.0621e+00 3.3133e+00 1.3201e-02
        1.0898e+00 3.3065e+00 1.2809e-02
        1.1190e+00 3.3000e+00 1.2421e-02
        1.1497e+00 3.2937e+00 1.2038e-02
        1.1822e+00 3.2876e+00 1.1659e-02
        1.2166e+00 3.2818e+00 1.1284e-02
        1.2531e+00 3.2762e+00 1.0913e-02
        1.2918e+00 3.2708e+00 1.0546e-02
        1.3329e+00 3.2656e+00 1.0183e-02
        1.3768e+00 3.2607e+00 9.8239e-03
        1.4237e+00 3.2559e+00 9.4680e-03
        1.4739e+00 3.2514e+00 9.1155e-03
        1.5277e+00 3.2470e+00 8.7662e-03
        1.5857e+00 3.2428e+00 8.4201e-03
        1.6482e+00 3.2388e+00 8.0769e-03
        1.7158e+00 3.2350e+00 7.7366e-03
        1.7892e+00 3.2314e+00 7.3989e-03
        1.8692e+00 3.2279e+00 7.0639e-03
        1.9566e+00 3.2246e+00 6.7314e-03
        2.0527e+00 3.2215e+00 6.4012e-03
        2.1586e+00 3.2185e+00 6.0732e-03
        2.2761e+00 3.2157e+00 5.7474e-03
        2.4071e+00 3.2131e+00 5.4235e-03
        2.5541e+00 3.2106e+00 5.1016e-03
        2.7203e+00 3.2083e+00 4.7813e-03
        2.9095e+00 3.2061e+00 4.4628e-03
        3.1271e+00 3.2041e+00 4.1457e-03
        3.3798e+00 3.2022e+00 3.8301e-03
        3.6770e+00 3.2005e+00 3.5158e-03
        4.0315e+00 3.1989e+00 3.2027e-03
        4.4616e+00 3.1975e+00 2.8907e-03
        4.9945e+00 3.1962e+00 2.5797e-03
        5.6719e+00 3.1951e+00 2.2696e-03
        6.5619e+00 3.1941e+00 1.9602e-03
        7.7832e+00 3.1933e+00 1.6516e-03
        9.5631e+00 3.1926e+00 1.3434e-03
        1.2398e+01 3.1920e+00 1.0358e-03

File: optiland/database/data-nk/other/semiconductor alloys/AlAs-GaAs/Aspnes-41.9.yml
# this file is part of refractiveindex.info database
# refractiveindex.info database is in the public domain
# copyright and related rights waived via CC0 1.0

REFERENCES: "D. E. Aspnes, S. M. Kelso, R. A. Logan and R. Bhat. Optical properties of Al<sub>x</sub>Ga<sub>1-x</sub>As, <a href=\"https://doi.org/10.1063/1.337426\"><i>J. Appl. Phys.</i> <b>60</b>, 754-767 (1986)</a>"
COMMENTS: "Al<sub>x</sub>Ga<sub>1-x</sub>As; x = 0.419"
DATA:
  - type: tabulated nk
    data: |
        0.2066 1.353 2.440
        0.2101 1.350 2.507
        0.2138 1.357 2.574
        0.2175 1.377 2.675
        0.2214 1.406 2.783
        0.2254 1.456 2.908
        0.2296 1.523 3.047
        0.2339 1.613 3.201
        0.2384 1.740 3.384
        0.2431 1.926 3.598
        0.2480 2.234 3.822
        0.2530 2.695 3.937
        0.2583 3.200 3.909
        0.2638 3.733 3.646
        0.2695 4.054 3.157
        0.2755 4.103 2.691
        0.2818 4.014 2.363
        0.2883 3.897 2.161
        0.2952 3.794 2.040
        0.3024 3.719 1.971
        0.3100 3.667 1.936
        0.3179 3.640 1.924
        0.3263 3.640 1.931
        0.3351 3.668 1.958
        0.3444 3.736 2.005
        0.3542 3.887 2.071
        0.3647 4.172 2.042
        0.3757 4.401 1.870
        0.3875 4.706 1.640
        0.3999 4.778 1.119
        0.4133 4.605 0.786
        0.4275 4.430 0.596
        0.4428 4.280 0.472
        0.4592 4.154 0.385
        0.4769 4.047 0.319
        0.4959 3.957 0.268
        0.5166 3.881 0.219
        0.5391 3.820 0.178
        0.5636 3.747 0.134
        0.5904 3.686 0.100
        0.6199 3.664 0.059
        0.6525 3.559 0.003
        0.6888 3.479 0.000
        0.7293 3.422 0.000
        0.7749 3.378 0.000
        0.8266 3.341 0.000

File: optiland/database/data-nk/other/semiconductor alloys/AlAs-GaAs/Aspnes-80.4.yml
# this file is part of refractiveindex.info database
# refractiveindex.info database is in the public domain
# copyright and related rights waived via CC0 1.0

REFERENCES: "D. E. Aspnes, S. M. Kelso, R. A. Logan and R. Bhat. Optical properties of Al<sub>x</sub>Ga<sub>1-x</sub>As, <a href=\"https://doi.org/10.1063/1.337426\"><i>J. Appl. Phys.</i> <b>60</b>, 754-767 (1986)</a>"
COMMENTS: "Al<sub>x</sub>Ga<sub>1-x</sub>As; x = 0.804"
DATA:
  - type: tabulated nk
    data: |
        0.2066 1.368 2.409
        0.2101 1.360 2.473
        0.2138 1.354 2.560
        0.2175 1.370 2.667
        0.2214 1.399 2.792
        0.2254 1.447 2.935
        0.2296 1.528 3.104
        0.2339 1.661 3.293
        0.2384 1.857 3.475
        0.2431 2.110 3.635
        0.2480 2.426 3.763
        0.2530 2.833 3.815
        0.2583 3.233 3.765
        0.2638 3.751 3.582
        0.2695 4.107 3.128
        0.2755 4.112 2.639
        0.2818 4.004 2.389
        0.2883 3.928 2.256
        0.2952 3.893 2.183
        0.3024 3.904 2.144
        0.3100 3.962 2.119
        0.3179 4.078 2.092
        0.3263 4.267 2.013
        0.3351 4.462 1.820
        0.3444 4.613 1.561
        0.3542 4.667 1.199
        0.3647 4.562 0.890
        0.3757 4.413 0.685
        0.3875 4.277 0.541
        0.3999 4.155 0.437
        0.4133 4.050 0.353
        0.4275 3.961 0.276
        0.4428 3.872 0.205
        0.4592 3.787 0.161
        0.4769 3.738 0.104
        0.4959 3.635 0.013
        0.5166 3.519 0.004
        0.5391 3.440 0.003
        0.5636 3.378 0.000
        0.5904 3.322 0.000
        0.6199 3.277 0.000
        0.6525 3.236 0.000
        0.6888 3.202 0.000
        0.7293 3.173 0.000
        0.7749 3.147 0.000
        0.8266 3.124 0.000

File: optiland/database/data-nk/other/semiconductor alloys/AlAs-GaAs/Papatryfonos-0.yml
# this file is part of refractiveindex.info database
# refractiveindex.info database is in the public domain
# copyright and related rights waived via CC0 1.0

REFERENCES: "K. Papatryfonos, T. Angelova, A. Brimont, B. Reid, S. Guldin, P. R. Smith, M. Tang, K. Li, A. J. Seeds, H. Liu, D. R. Selviah. Refractive indices of MBE-grown Al<sub>x</sub>Ga<sub>1-x</sub>As ternary alloys in the transparent wavelength region, <a href=\"https://doi.org/10.1063/5.0039631\"><i>AIP Adv.</i> <b>11</b>, 025327 (2021)</a> (Numerical data kindly provided by Konstantinos Papatryfonos)"
COMMENTS: "Al<sub>x</sub>Ga<sub>1-x</sub>As; x = 0 (GaAs)"
DATA:
  - type: tabulated nk
    data: |
        0.26049 3.43205E+00 3.70410E+00
        0.26159 3.49606E+00 3.64117E+00
        0.26270 3.55371E+00 3.57757E+00
        0.26381 3.60654E+00 3.51408E+00
        0.26494 3.65273E+00 3.45129E+00
        0.26608 3.69534E+00 3.38972E+00
        0.26723 3.73572E+00 3.32935E+00
        0.26838 3.77466E+00 3.27031E+00
        0.26955 3.81255E+00 3.21369E+00
        0.27073 3.85100E+00 3.15591E+00
        0.27191 3.88906E+00 3.09523E+00
        0.27311 3.92570E+00 3.03074E+00
        0.27432 3.95920E+00 2.96174E+00
        0.27554 3.98624E+00 2.88868E+00
        0.27677 4.00656E+00 2.81381E+00
        0.27801 4.02017E+00 2.73806E+00
        0.27926 4.02559E+00 2.66281E+00
        0.28053 4.02430E+00 2.59006E+00
        0.28180 4.01657E+00 2.52174E+00
        0.28309 4.00489E+00 2.45728E+00
        0.28439 3.98902E+00 2.39759E+00
        0.28570 3.96990E+00 2.34234E+00
        0.28702 3.94939E+00 2.29093E+00
        0.28835 3.92597E+00 2.24486E+00
        0.28970 3.90179E+00 2.20272E+00
        0.29106 3.87715E+00 2.16454E+00
        0.29244 3.85202E+00 2.13020E+00
        0.29382 3.82681E+00 2.09947E+00
        0.29522 3.80272E+00 2.07313E+00
        0.29663 3.77926E+00 2.04943E+00
        0.29806 3.75660E+00 2.02852E+00
        0.29950 3.73487E+00 2.01023E+00
        0.30095 3.71427E+00 1.99379E+00
        0.30242 3.69528E+00 1.97977E+00
        0.30390 3.67681E+00 1.96769E+00
        0.30540 3.65930E+00 1.95727E+00
        0.30691 3.64294E+00 1.94825E+00
        0.30844 3.62778E+00 1.93981E+00
        0.30998 3.61349E+00 1.93311E+00
        0.31154 3.60025E+00 1.92791E+00
        0.31311 3.58797E+00 1.92367E+00
        0.31470 3.57682E+00 1.92011E+00
        0.31631 3.56678E+00 1.91769E+00
        0.31793 3.55791E+00 1.91633E+00
        0.31957 3.54997E+00 1.91573E+00
        0.32122 3.54276E+00 1.91584E+00
        0.32290 3.53647E+00 1.91647E+00
        0.32459 3.53138E+00 1.91829E+00
        0.32630 3.52709E+00 1.92056E+00
        0.32802 3.52373E+00 1.92347E+00
        0.32977 3.52125E+00 1.92716E+00
        0.33153 3.51961E+00 1.93129E+00
        0.33331 3.51910E+00 1.93595E+00
        0.33512 3.51958E+00 1.94137E+00
        0.33694 3.52105E+00 1.94732E+00
        0.33878 3.52363E+00 1.95364E+00
        0.34064 3.52704E+00 1.96036E+00
        0.34252 3.53132E+00 1.96789E+00
        0.34442 3.53694E+00 1.97692E+00
        0.34635 3.54380E+00 1.98420E+00
        0.34829 3.55161E+00 1.99392E+00
        0.35026 3.56058E+00 2.00292E+00
        0.35225 3.57093E+00 2.01410E+00
        0.35426 3.58246E+00 2.02527E+00
        0.35630 3.59541E+00 2.03711E+00
        0.35836 3.60991E+00 2.04836E+00
        0.36044 3.62589E+00 2.05913E+00
        0.36255 3.64421E+00 2.07072E+00
        0.36468 3.66468E+00 2.08308E+00
        0.36684 3.68747E+00 2.09605E+00
        0.36903 3.71315E+00 2.10960E+00
        0.37124 3.74297E+00 2.12445E+00
        0.37347 3.77707E+00 2.14027E+00
        0.37574 3.81787E+00 2.15726E+00
        0.37803 3.86684E+00 2.17578E+00
        0.38035 3.92505E+00 2.19609E+00
        0.38269 3.99982E+00 2.21797E+00
        0.38507 4.08670E+00 2.24157E+00
        0.38748 4.17867E+00 2.26621E+00
        0.38991 4.26329E+00 2.29044E+00
        0.39238 4.32937E+00 2.30642E+00
        0.39488 4.37664E+00 2.30637E+00
        0.39741 4.41240E+00 2.28487E+00
        0.39998 4.44075E+00 2.24214E+00
        0.40257 4.46702E+00 2.18391E+00
        0.40520 4.49714E+00 2.12482E+00
        0.40787 4.54333E+00 2.07205E+00
        0.41057 4.61656E+00 2.02894E+00
        0.41331 4.72058E+00 1.99759E+00
        0.41608 4.85265E+00 1.97753E+00
        0.41889 4.96468E+00 1.97061E+00
        0.42174 5.02373E+00 1.96602E+00
        0.42463 5.03903E+00 1.94662E+00
        0.42756 5.02004E+00 1.88758E+00
        0.43053 4.98074E+00 1.74458E+00
        0.43354 4.93203E+00 1.57944E+00
        0.43659 4.88076E+00 1.41707E+00
        0.43969 4.82963E+00 1.27015E+00
        0.44283 4.77962E+00 1.14610E+00
        0.44602 4.73089E+00 1.04502E+00
        0.44925 4.68558E+00 9.61390E-01
        0.45253 4.64157E+00 8.89840E-01
        0.45586 4.59938E+00 8.28110E-01
        0.45923 4.55929E+00 7.75750E-01
        0.46266 4.52144E+00 7.28640E-01
        0.46614 4.48543E+00 6.88030E-01
        0.46967 4.45063E+00 6.51360E-01
        0.47325 4.41771E+00 6.16930E-01
        0.47689 4.38605E+00 5.86930E-01
        0.48059 4.35607E+00 5.59970E-01
        0.48435 4.32739E+00 5.36110E-01
        0.48816 4.29988E+00 5.13500E-01
        0.49203 4.27343E+00 4.91710E-01
        0.49597 4.24774E+00 4.72080E-01
        0.49997 4.22320E+00 4.53380E-01
        0.50403 4.19966E+00 4.36300E-01
        0.50817 4.17705E+00 4.20600E-01
        0.51237 4.15524E+00 4.05180E-01
        0.51664 4.13387E+00 3.91990E-01
        0.52098 4.11371E+00 3.79230E-01
        0.52539 4.09432E+00 3.66410E-01
        0.52988 4.07533E+00 3.53750E-01
        0.53445 4.05701E+00 3.42790E-01
        0.53910 4.03901E+00 3.30670E-01
        0.54383 4.02185E+00 3.19020E-01
        0.54864 4.00542E+00 3.08750E-01
        0.55354 3.98939E+00 2.98750E-01
        0.55853 3.97389E+00 2.91260E-01
        0.56360 3.95906E+00 2.83600E-01
        0.56877 3.94467E+00 2.74900E-01
        0.57404 3.93106E+00 2.66620E-01
        0.57940 3.91783E+00 2.58370E-01
        0.58487 3.90469E+00 2.50750E-01
        0.59044 3.89200E+00 2.44100E-01
        0.59612 3.87986E+00 2.35830E-01
        0.60191 3.86815E+00 2.27180E-01
        0.60781 3.85669E+00 2.18390E-01
        0.61382 3.84603E+00 2.13400E-01
        0.61996 3.83524E+00 2.07770E-01
        0.62623 3.82498E+00 2.01580E-01
        0.63262 3.81546E+00 1.95820E-01
        0.63914 3.80690E+00 1.89550E-01
        0.64579 3.79813E+00 1.83490E-01
        0.65259 3.79034E+00 1.78060E-01
        0.65954 3.78184E+00 1.72580E-01
        0.66663 3.77177E+00 1.65900E-01
        0.67387 3.75979E+00 1.59260E-01
        0.68128 3.74792E+00 1.51840E-01
        0.68885 3.73689E+00 1.43030E-01
        0.69659 3.72659E+00 1.33120E-01
        0.70450 3.71666E+00 1.25050E-01
        0.71260 3.70768E+00 1.18710E-01
        0.72089 3.70001E+00 1.13340E-01
        0.72937 3.69257E+00 1.08510E-01
        0.73805 3.68538E+00 1.03950E-01
        0.74694 3.67856E+00 1.00230E-01
        0.75605 3.67249E+00 9.59500E-02
        0.76539 3.66659E+00 9.16300E-02
        0.77495 3.66130E+00 8.71100E-02
        0.78476 3.65752E+00 8.19200E-02
        0.79482 3.65601E+00 7.80300E-02
        0.80515 3.64806E+00 7.33100E-02
        0.81574 3.62635E+00 6.75700E-02
        0.82662 3.60509E+00 6.02500E-02
        0.83779 3.58756E+00 5.00900E-02
        0.84926 3.57142E+00 2.51200E-02
        0.86106 3.56115E+00 1.14400E-02
        0.87319 3.55095E+00 6.10000E-03
        0.88566 3.54215E+00 4.05000E-03
        0.89850 3.53347E+00 2.02400E-04
        0.91171 3.52476E+00 9.71111E-05
        0.92532 3.51557E+00 6.13333E-06
        0.93934 3.50642E+00 0.00000E+00
        0.95379 3.49757E+00 0.00000E+00
        0.96869 3.48877E+00 0.00000E+00
        0.98407 3.48010E+00 0.00000E+00
        0.99994 3.47343E+00 0.00000E+00
        1.01633 3.46678E+00 0.00000E+00
        1.03327 3.46037E+00 0.00000E+00
        1.05078 3.45399E+00 0.00000E+00
        1.06890 3.44767E+00 0.00000E+00
        1.08765 3.44250E+00 0.00000E+00
        1.10708 3.43736E+00 0.00000E+00
        1.12721 3.43236E+00 0.00000E+00
        1.14808 3.42740E+00 0.00000E+00
        1.16974 3.42251E+00 0.00000E+00
        1.19224 3.41848E+00 0.00000E+00
        1.21561 3.41446E+00 0.00000E+00
        1.23993 3.41057E+00 0.00000E+00
        1.26523 3.40731E+00 0.00000E+00
        1.29159 3.40587E+00 0.00000E+00
        1.31907 3.40247E+00 0.00000E+00
        1.34775 3.39611E+00 0.00000E+00
        1.37770 3.39284E+00 0.00000E+00
        1.40901 3.38961E+00 0.00000E+00
        1.44177 3.38641E+00 0.00000E+00
        1.47610 3.38363E+00 0.00000E+00
        1.51210 3.38078E+00 0.00000E+00
        1.54991 3.37793E+00 0.00000E+00
        1.58965 3.37534E+00 0.00000E+00
        1.63148 3.37799E+00 0.00000E+00
        1.67558 3.37666E+00 0.00000E+00
        1.72212 3.37408E+00 0.00000E+00
        1.77132 3.37140E+00 0.00000E+00
        1.82342 3.36872E+00 0.00000E+00
        1.87868 3.36654E+00 0.00000E+00
SPECS:
    n_is_absolute: true
    wavelength_is_vacuum: true

File: optiland/database/data-nk/other/semiconductor alloys/AlAs-GaAs/Papatryfonos-21.9.yml
# this file is part of refractiveindex.info database
# refractiveindex.info database is in the public domain
# copyright and related rights waived via CC0 1.0

REFERENCES: "K. Papatryfonos, T. Angelova, A. Brimont, B. Reid, S. Guldin, P. R. Smith, M. Tang, K. Li, A. J. Seeds, H. Liu, D. R. Selviah. Refractive indices of MBE-grown Al<sub>x</sub>Ga<sub>1-x</sub>As ternary alloys in the transparent wavelength region, <a href=\"https://doi.org/10.1063/5.0039631\"><i>AIP Adv.</i> <b>11</b>, 025327 (2021)</a> (Numerical data kindly provided by Konstantinos Papatryfonos)"
COMMENTS: "Al<sub>x</sub>Ga<sub>1-x</sub>As; x = 0.219"
DATA:
  - type: tabulated nk
    data: |
        0.26049 3.40984E+00 3.75916E+00
        0.26159 3.49239E+00 3.69956E+00
        0.26270 3.56937E+00 3.63592E+00
        0.26381 3.64125E+00 3.56879E+00
        0.26494 3.70563E+00 3.50007E+00
        0.26608 3.76631E+00 3.42872E+00
        0.26723 3.82429E+00 3.35410E+00
        0.26838 3.87787E+00 3.27574E+00
        0.26955 3.92368E+00 3.19312E+00
        0.27073 3.96238E+00 3.10748E+00
        0.27191 3.99087E+00 3.02132E+00
        0.27311 4.01156E+00 2.93575E+00
        0.27432 4.02562E+00 2.85197E+00
        0.27554 4.03396E+00 2.77073E+00
        0.27677 4.03366E+00 2.69338E+00
        0.27801 4.02874E+00 2.62002E+00
        0.27926 4.01940E+00 2.55084E+00
        0.28053 4.00607E+00 2.48619E+00
        0.28180 3.98956E+00 2.42565E+00
        0.28309 3.97029E+00 2.36954E+00
        0.28439 3.94930E+00 2.31862E+00
        0.28570 3.92694E+00 2.27233E+00
        0.28702 3.90356E+00 2.22991E+00
        0.28835 3.87955E+00 2.19120E+00
        0.28970 3.85538E+00 2.15650E+00
        0.29106 3.83178E+00 2.12542E+00
        0.29244 3.80870E+00 2.09804E+00
        0.29382 3.78665E+00 2.07315E+00
        0.29522 3.76563E+00 2.05051E+00
        0.29663 3.74525E+00 2.03053E+00
        0.29806 3.72657E+00 2.01318E+00
        0.29950 3.70825E+00 1.99764E+00
        0.30095 3.69095E+00 1.98388E+00
        0.30242 3.67478E+00 1.97179E+00
        0.30390 3.65962E+00 1.96121E+00
        0.30540 3.64531E+00 1.95190E+00
        0.30691 3.63225E+00 1.94385E+00
        0.30844 3.62009E+00 1.93694E+00
        0.30998 3.60856E+00 1.93110E+00
        0.31154 3.59787E+00 1.92637E+00
        0.31311 3.58891E+00 1.92254E+00
        0.31470 3.58070E+00 1.91980E+00
        0.31631 3.57339E+00 1.91778E+00
        0.31793 3.56712E+00 1.91650E+00
        0.31957 3.56190E+00 1.91610E+00
        0.32122 3.55719E+00 1.91652E+00
        0.32290 3.55361E+00 1.91772E+00
        0.32459 3.55107E+00 1.91963E+00
        0.32630 3.54953E+00 1.92194E+00
        0.32802 3.54884E+00 1.92474E+00
        0.32977 3.54893E+00 1.92884E+00
        0.33153 3.55059E+00 1.93325E+00
        0.33331 3.55307E+00 1.93840E+00
        0.33512 3.55646E+00 1.94417E+00
        0.33694 3.56086E+00 1.95053E+00
        0.33878 3.56653E+00 1.95756E+00
        0.34064 3.57321E+00 1.96531E+00
        0.34252 3.58145E+00 1.97361E+00
        0.34442 3.59087E+00 1.98265E+00
        0.34635 3.60173E+00 1.99243E+00
        0.34829 3.61444E+00 2.00290E+00
        0.35026 3.62867E+00 2.01457E+00
        0.35225 3.64532E+00 2.02756E+00
        0.35426 3.66382E+00 2.04126E+00
        0.35630 3.68451E+00 2.05575E+00
        0.35836 3.70823E+00 2.07140E+00
        0.36044 3.73615E+00 2.08808E+00
        0.36255 3.76860E+00 2.10633E+00
        0.36468 3.80704E+00 2.12527E+00
        0.36684 3.85305E+00 2.14391E+00
        0.36903 3.90824E+00 2.15992E+00
        0.37124 3.97336E+00 2.17031E+00
        0.37347 4.04877E+00 2.16539E+00
        0.37574 4.12459E+00 2.14605E+00
        0.37803 4.19489E+00 2.11283E+00
        0.38035 4.25534E+00 2.07018E+00
        0.38269 4.30473E+00 2.02389E+00
        0.38507 4.34398E+00 1.98046E+00
        0.38748 4.37873E+00 1.94294E+00
        0.38991 4.41390E+00 1.91283E+00
        0.39238 4.45436E+00 1.88926E+00
        0.39488 4.50543E+00 1.86982E+00
        0.39741 4.57946E+00 1.84674E+00
        0.39998 4.67147E+00 1.80055E+00
        0.40257 4.76442E+00 1.71997E+00
        0.40520 4.84231E+00 1.60741E+00
        0.40787 4.89050E+00 1.47166E+00
        0.41057 4.90118E+00 1.33460E+00
        0.41331 4.88259E+00 1.21627E+00
        0.41608 4.85166E+00 1.11261E+00
        0.41889 4.81370E+00 1.02179E+00
        0.42174 4.77189E+00 9.42430E-01
        0.42463 4.72855E+00 8.75130E-01
        0.42756 4.68516E+00 8.16320E-01
        0.43053 4.64230E+00 7.64590E-01
        0.43354 4.60060E+00 7.19080E-01
        0.43659 4.56054E+00 6.79160E-01
        0.43969 4.52209E+00 6.42520E-01
        0.44283 4.48523E+00 6.09520E-01
        0.44602 4.44958E+00 5.80920E-01
        0.44925 4.41538E+00 5.53370E-01
        0.45253 4.38253E+00 5.26850E-01
        0.45586 4.35098E+00 5.03390E-01
        0.45923 4.32034E+00 4.83220E-01
        0.46266 4.29133E+00 4.63810E-01
        0.46614 4.26322E+00 4.45820E-01
        0.46967 4.23629E+00 4.28620E-01
        0.47325 4.21085E+00 4.11850E-01
        0.47689 4.18566E+00 3.96100E-01
        0.48059 4.16190E+00 3.81820E-01
        0.48435 4.13876E+00 3.68340E-01
        0.48816 4.11631E+00 3.55650E-01
        0.49203 4.09476E+00 3.43230E-01
        0.49597 4.07451E+00 3.29660E-01
        0.49997 4.05484E+00 3.18110E-01
        0.50403 4.03571E+00 3.06490E-01
        0.50817 4.01676E+00 2.96690E-01
        0.51237 3.99828E+00 2.88280E-01
        0.51664 3.98083E+00 2.78440E-01
        0.52098 3.96396E+00 2.68350E-01
        0.52539 3.94746E+00 2.58050E-01
        0.52988 3.93130E+00 2.50240E-01
        0.53445 3.91583E+00 2.43240E-01
        0.53910 3.90111E+00 2.35090E-01
        0.54383 3.88690E+00 2.27080E-01
        0.54864 3.87292E+00 2.20070E-01
        0.55354 3.85968E+00 2.12800E-01
        0.55853 3.84712E+00 2.05330E-01
        0.56360 3.83502E+00 1.97970E-01
        0.56877 3.82307E+00 1.91340E-01
        0.57404 3.81226E+00 1.84390E-01
        0.57940 3.80180E+00 1.77860E-01
        0.58487 3.79198E+00 1.70230E-01
        0.59044 3.78254E+00 1.60940E-01
        0.59612 3.77233E+00 1.51060E-01
        0.60191 3.75970E+00 1.40670E-01
        0.60781 3.74621E+00 1.33320E-01
        0.61382 3.73305E+00 1.27280E-01
        0.61996 3.72061E+00 1.21860E-01
        0.62623 3.70867E+00 1.16710E-01
        0.63262 3.69642E+00 1.12050E-01
        0.63914 3.68485E+00 1.08550E-01
        0.64579 3.67456E+00 1.05320E-01
        0.65259 3.66512E+00 1.02210E-01
        0.65954 3.65603E+00 9.90400E-02
        0.66663 3.64825E+00 9.54800E-02
        0.67387 3.64243E+00 9.12000E-02
        0.68128 3.63655E+00 8.61100E-02
        0.68885 3.63340E+00 8.04800E-02
        0.69659 3.63413E+00 7.03400E-02
        0.70450 3.63939E+00 4.80000E-02
        0.71260 3.61798E+00 1.60500E-02
        0.72089 3.59832E+00 5.22000E-03
        0.72937 3.57879E+00 2.97000E-03
        0.73805 3.55925E+00 1.91000E-03
        0.74694 3.54133E+00 1.22000E-03
        0.75605 3.53059E+00 1.69000E-03
        0.76539 3.52043E+00 1.83000E-03
        0.77495 3.50676E+00 1.63000E-03
        0.78476 3.49185E+00 1.13000E-03
        0.79482 3.48217E+00 6.29000E-04
        0.80515 3.47239E+00 1.07000E-04
        0.81574 3.46304E+00 0.00000E+00
        0.82662 3.45738E+00 0.00000E+00
        0.83779 3.45286E+00 0.00000E+00
        0.84926 3.44305E+00 0.00000E+00
        0.86106 3.43508E+00 0.00000E+00
        0.87319 3.43032E+00 0.00000E+00
        0.88566 3.42311E+00 0.00000E+00
        0.89850 3.41437E+00 0.00000E+00
        0.91171 3.41094E+00 0.00000E+00
        0.92532 3.40352E+00 0.00000E+00
        0.93934 3.39662E+00 0.00000E+00
        0.95379 3.39028E+00 0.00000E+00
        0.96869 3.38430E+00 0.00000E+00
        0.98407 3.37835E+00 0.00000E+00
        0.99994 3.37246E+00 0.00000E+00
        1.01633 3.36695E+00 0.00000E+00
        1.03327 3.36185E+00 0.00000E+00
        1.05078 3.35701E+00 0.00000E+00
        1.06890 3.35221E+00 0.00000E+00
        1.08765 3.34744E+00 0.00000E+00
        1.10708 3.34296E+00 0.00000E+00
        1.12721 3.33875E+00 0.00000E+00
        1.14808 3.33471E+00 0.00000E+00
        1.16974 3.33070E+00 0.00000E+00
        1.19224 3.32673E+00 0.00000E+00
        1.21561 3.32298E+00 0.00000E+00
        1.23993 3.31943E+00 0.00000E+00
        1.26523 3.31601E+00 0.00000E+00
        1.29159 3.30863E+00 0.00000E+00
        1.31907 3.30327E+00 0.00000E+00
        1.34775 3.30611E+00 0.00000E+00
        1.37770 3.30316E+00 0.00000E+00
        1.40901 3.30035E+00 0.00000E+00
        1.44177 3.29755E+00 0.00000E+00
        1.47610 3.29477E+00 0.00000E+00
        1.51210 3.29215E+00 0.00000E+00
        1.54991 3.28365E+00 0.00000E+00
        1.58965 3.28525E+00 0.00000E+00
        1.63148 3.28488E+00 0.00000E+00
        1.67558 3.28251E+00 0.00000E+00
        1.72212 3.28030E+00 0.00000E+00
        1.77132 3.27821E+00 0.00000E+00
        1.82342 3.27810E+00 0.00000E+00
        1.87868 3.27582E+00 0.00000E+00
SPECS:
    n_is_absolute: true
    wavelength_is_vacuum: true

File: optiland/database/data-nk/other/semiconductor alloys/AlAs-GaAs/Papatryfonos-34.2.yml
# this file is part of refractiveindex.info database
# refractiveindex.info database is in the public domain
# copyright and related rights waived via CC0 1.0

REFERENCES: "K. Papatryfonos, T. Angelova, A. Brimont, B. Reid, S. Guldin, P. R. Smith, M. Tang, K. Li, A. J. Seeds, H. Liu, D. R. Selviah. Refractive indices of MBE-grown Al<sub>x</sub>Ga<sub>1-x</sub>As ternary alloys in the transparent wavelength region, <a href=\"https://doi.org/10.1063/5.0039631\"><i>AIP Adv.</i> <b>11</b>, 025327 (2021)</a> (Numerical data kindly provided by Konstantinos Papatryfonos)"
COMMENTS: "Al<sub>x</sub>Ga<sub>1-x</sub>As; x = 0.342"
DATA:
  - type: tabulated nk
    data: |
        0.26049 3.47237E+00 3.75078E+00
        0.26159 3.56415E+00 3.69130E+00
        0.26270 3.65239E+00 3.62391E+00
        0.26381 3.73579E+00 3.54937E+00
        0.26494 3.80800E+00 3.46505E+00
        0.26608 3.87147E+00 3.37589E+00
        0.26723 3.92599E+00 3.28410E+00
        0.26838 3.97093E+00 3.19101E+00
        0.26955 4.00528E+00 3.09706E+00
        0.27073 4.02954E+00 3.00558E+00
        0.27191 4.04538E+00 2.91654E+00
        0.27311 4.05426E+00 2.83041E+00
        0.27432 4.05738E+00 2.74749E+00
        0.27554 4.05527E+00 2.66801E+00
        0.27677 4.04658E+00 2.59572E+00
        0.27801 4.03399E+00 2.52714E+00
        0.27926 4.01815E+00 2.46288E+00
        0.28053 3.99956E+00 2.40337E+00
        0.28180 3.97851E+00 2.34887E+00
        0.28309 3.95583E+00 2.30023E+00
        0.28439 3.93252E+00 2.25591E+00
        0.28570 3.90881E+00 2.21547E+00
        0.28702 3.88490E+00 2.17855E+00
        0.28835 3.86107E+00 2.14505E+00
        0.28970 3.83780E+00 2.11558E+00
        0.29106 3.81541E+00 2.08872E+00
        0.29244 3.79388E+00 2.06453E+00
        0.29382 3.77324E+00 2.04308E+00
        0.29522 3.75358E+00 2.02448E+00
        0.29663 3.73555E+00 2.00792E+00
        0.29806 3.71818E+00 1.99298E+00
        0.29950 3.70176E+00 1.97962E+00
        0.30095 3.68648E+00 1.96775E+00
        0.30242 3.67231E+00 1.95740E+00
        0.30390 3.65889E+00 1.94856E+00
        0.30540 3.64663E+00 1.94083E+00
        0.30691 3.63522E+00 1.93412E+00
        0.30844 3.62455E+00 1.92838E+00
        0.30998 3.61502E+00 1.92375E+00
        0.31154 3.60683E+00 1.91993E+00
        0.31311 3.59930E+00 1.91742E+00
        0.31470 3.59259E+00 1.91572E+00
        0.31631 3.58691E+00 1.91457E+00
        0.31793 3.58267E+00 1.91421E+00
        0.31957 3.57868E+00 1.91488E+00
        0.32122 3.57582E+00 1.91600E+00
        0.32290 3.57398E+00 1.91779E+00
        0.32459 3.57301E+00 1.92045E+00
        0.32630 3.57285E+00 1.92420E+00
        0.32802 3.57450E+00 1.92846E+00
        0.32977 3.57706E+00 1.93331E+00
        0.33153 3.58068E+00 1.93880E+00
        0.33331 3.58543E+00 1.94498E+00
        0.33512 3.59115E+00 1.95189E+00
        0.33694 3.59853E+00 1.95951E+00
        0.33878 3.60694E+00 1.96774E+00
        0.34064 3.61671E+00 1.97675E+00
        0.34252 3.62808E+00 1.98660E+00
        0.34442 3.64116E+00 1.99714E+00
        0.34635 3.65647E+00 2.00898E+00
        0.34829 3.67418E+00 2.02204E+00
        0.35026 3.69439E+00 2.03607E+00
        0.35225 3.71733E+00 2.05104E+00
        0.35426 3.74394E+00 2.06742E+00
        0.35630 3.77572E+00 2.08423E+00
        0.35836 3.81278E+00 2.10153E+00
        0.36044 3.85695E+00 2.11769E+00
        0.36255 3.90921E+00 2.13083E+00
        0.36468 3.96975E+00 2.13832E+00
        0.36684 4.03824E+00 2.13302E+00
        0.36903 4.10755E+00 2.11519E+00
        0.37124 4.17355E+00 2.08653E+00
        0.37347 4.23270E+00 2.04994E+00
        0.37574 4.28087E+00 2.01003E+00
        0.37803 4.32204E+00 1.97214E+00
        0.38035 4.36083E+00 1.93834E+00
        0.38269 4.40087E+00 1.90913E+00
        0.38507 4.44609E+00 1.88395E+00
        0.38748 4.50188E+00 1.86050E+00
        0.38991 4.57724E+00 1.82505E+00
        0.39238 4.66081E+00 1.76803E+00
        0.39488 4.74189E+00 1.68717E+00
        0.39741 4.80932E+00 1.58263E+00
        0.39998 4.84739E+00 1.45835E+00
        0.40257 4.85572E+00 1.33567E+00
        0.40520 4.84529E+00 1.22311E+00
        0.40787 4.82073E+00 1.12189E+00
        0.41057 4.78695E+00 1.03201E+00
        0.41331 4.74860E+00 9.53970E-01
        0.41608 4.70871E+00 8.89300E-01
        0.41889 4.66851E+00 8.31000E-01
        0.42174 4.62858E+00 7.78340E-01
        0.42463 4.58937E+00 7.31120E-01
        0.42756 4.55115E+00 6.89870E-01
        0.43053 4.51402E+00 6.52100E-01
        0.43354 4.47795E+00 6.19330E-01
        0.43659 4.44320E+00 5.89840E-01
        0.43969 4.40995E+00 5.61760E-01
        0.44283 4.37811E+00 5.35360E-01
        0.44602 4.34747E+00 5.11370E-01
        0.44925 4.31767E+00 4.88550E-01
        0.45253 4.28893E+00 4.67850E-01
        0.45586 4.26133E+00 4.50020E-01
        0.45923 4.23486E+00 4.34390E-01
        0.46266 4.20857E+00 4.20830E-01
        0.46614 4.18400E+00 4.04170E-01
        0.46967 4.16060E+00 3.87000E-01
        0.47325 4.13765E+00 3.72010E-01
        0.47689 4.11553E+00 3.58300E-01
        0.48059 4.09453E+00 3.44520E-01
        0.48435 4.07407E+00 3.31440E-01
        0.48816 4.05403E+00 3.19380E-01
        0.49203 4.03444E+00 3.08510E-01
        0.49597 4.01560E+00 2.99230E-01
        0.49997 3.99757E+00 2.90470E-01
        0.50403 3.98019E+00 2.80000E-01
        0.50817 3.96321E+00 2.69380E-01
        0.51237 3.94651E+00 2.60250E-01
        0.51664 3.93092E+00 2.51430E-01
        0.52098 3.91600E+00 2.43840E-01
        0.52539 3.90114E+00 2.37870E-01
        0.52988 3.88657E+00 2.32660E-01
        0.53445 3.87264E+00 2.27280E-01
        0.53910 3.85962E+00 2.22040E-01
        0.54383 3.84692E+00 2.17230E-01
        0.54864 3.83523E+00 2.13200E-01
        0.55354 3.82475E+00 2.08890E-01
        0.55853 3.81522E+00 2.03100E-01
        0.56360 3.80511E+00 1.94970E-01
        0.56877 3.79299E+00 1.86620E-01
        0.57404 3.77978E+00 1.78960E-01
        0.57940 3.76584E+00 1.72330E-01
        0.58487 3.75153E+00 1.66920E-01
        0.59044 3.73770E+00 1.62670E-01
        0.59612 3.72534E+00 1.58630E-01
        0.60191 3.71321E+00 1.54340E-01
        0.60781 3.70146E+00 1.49790E-01
        0.61382 3.69060E+00 1.45080E-01
        0.61996 3.68113E+00 1.39980E-01
        0.62623 3.67232E+00 1.33380E-01
        0.63262 3.66321E+00 1.25350E-01
        0.63914 3.65479E+00 1.17810E-01
        0.64579 3.64897E+00 1.12120E-01
        0.65259 3.65075E+00 1.02860E-01
        0.65954 3.65072E+00 7.67700E-02
        0.66663 3.63968E+00 4.96500E-02
        0.67387 3.61935E+00 2.64200E-02
        0.68128 3.59661E+00 1.04000E-02
        0.68885 3.57448E+00 6.48000E-03
        0.69659 3.55571E+00 3.49000E-03
        0.70450 3.53892E+00 1.76000E-03
        0.71260 3.52405E+00 9.01000E-04
        0.72089 3.51093E+00 3.82000E-04
        0.72937 3.49875E+00 5.73000E-04
        0.73805 3.48767E+00 3.85000E-04
        0.74694 3.47656E+00 1.49000E-04
        0.75605 3.46595E+00 0.00000E+00
        0.76539 3.45656E+00 0.00000E+00
        0.77495 3.44694E+00 0.00000E+00
        0.78476 3.43539E+00 0.00000E+00
        0.79482 3.42499E+00 0.00000E+00
        0.80515 3.41608E+00 0.00000E+00
        0.81574 3.40840E+00 0.00000E+00
        0.82662 3.40382E+00 0.00000E+00
        0.83779 3.39625E+00 0.00000E+00
        0.84926 3.38822E+00 0.00000E+00
        0.86106 3.38028E+00 0.00000E+00
        0.87319 3.37261E+00 0.00000E+00
        0.88566 3.36532E+00 0.00000E+00
        0.89850 3.35819E+00 0.00000E+00
        0.91171 3.35128E+00 0.00000E+00
        0.92532 3.34457E+00 0.00000E+00
        0.93934 3.33800E+00 0.00000E+00
        0.95379 3.33170E+00 0.00000E+00
        0.96869 3.32556E+00 0.00000E+00
        0.98407 3.31955E+00 0.00000E+00
        0.99994 3.31372E+00 0.00000E+00
        1.01633 3.30809E+00 0.00000E+00
        1.03327 3.30260E+00 0.00000E+00
        1.05078 3.29721E+00 0.00000E+00
        1.06890 3.29197E+00 0.00000E+00
        1.08765 3.28690E+00 0.00000E+00
        1.10708 3.28198E+00 0.00000E+00
        1.12721 3.27714E+00 0.00000E+00
        1.14808 3.27248E+00 0.00000E+00
        1.16974 3.26790E+00 0.00000E+00
        1.19224 3.26343E+00 0.00000E+00
        1.21561 3.25908E+00 0.00000E+00
        1.23993 3.25488E+00 0.00000E+00
        1.26523 3.25077E+00 0.00000E+00
        1.29159 3.24673E+00 0.00000E+00
        1.31907 3.24028E+00 0.00000E+00
        1.34775 3.23900E+00 0.00000E+00
        1.37770 3.23518E+00 0.00000E+00
        1.40901 3.23158E+00 0.00000E+00
        1.44177 3.22802E+00 0.00000E+00
        1.47610 3.22451E+00 0.00000E+00
        1.51210 3.22111E+00 0.00000E+00
        1.54991 3.21780E+00 0.00000E+00
        1.58965 3.21484E+00 0.00000E+00
        1.63148 3.21169E+00 0.00000E+00
        1.67558 3.20866E+00 0.00000E+00
        1.72212 3.20558E+00 0.00000E+00
        1.77132 3.20264E+00 0.00000E+00
        1.82342 3.19971E+00 0.00000E+00
        1.87868 3.19686E+00 0.00000E+00
SPECS:
    n_is_absolute: true
    wavelength_is_vacuum: true

File: optiland/database/data-nk/other/semiconductor alloys/AlAs-GaAs/Papatryfonos-41.1.yml
# this file is part of refractiveindex.info database
# refractiveindex.info database is in the public domain
# copyright and related rights waived via CC0 1.0

REFERENCES: "K. Papatryfonos, T. Angelova, A. Brimont, B. Reid, S. Guldin, P. R. Smith, M. Tang, K. Li, A. J. Seeds, H. Liu, D. R. Selviah. Refractive indices of MBE-grown Al<sub>x</sub>Ga<sub>1-x</sub>As ternary alloys in the transparent wavelength region, <a href=\"https://doi.org/10.1063/5.0039631\"><i>AIP Adv.</i> <b>11</b>, 025327 (2021)</a> (Numerical data kindly provided by Konstantinos Papatryfonos)"
COMMENTS: "Al<sub>x</sub>Ga<sub>1-x</sub>As; x = 0.411"
DATA:
  - type: tabulated nk
    data: |
        0.26049 3.49781E+00 3.77635E+00
        0.26159 3.59669E+00 3.71488E+00
        0.26270 3.68929E+00 3.64363E+00
        0.26381 3.77408E+00 3.56208E+00
        0.26494 3.84972E+00 3.47119E+00
        0.26608 3.91493E+00 3.37515E+00
        0.26723 3.96851E+00 3.27675E+00
        0.26838 4.01132E+00 3.17750E+00
        0.26955 4.04361E+00 3.07892E+00
        0.27073 4.06593E+00 2.98281E+00
        0.27191 4.07915E+00 2.89024E+00
        0.27311 4.08474E+00 2.80180E+00
        0.27432 4.08359E+00 2.71787E+00
        0.27554 4.07685E+00 2.63980E+00
        0.27677 4.06539E+00 2.56701E+00
        0.27801 4.05001E+00 2.49944E+00
        0.27926 4.03173E+00 2.43767E+00
        0.28053 4.01123E+00 2.38102E+00
        0.28180 3.98921E+00 2.33061E+00
        0.28309 3.96632E+00 2.28445E+00
        0.28439 3.94306E+00 2.24229E+00
        0.28570 3.91954E+00 2.20409E+00
        0.28702 3.89627E+00 2.16985E+00
        0.28835 3.87348E+00 2.13903E+00
        0.28970 3.85127E+00 2.11114E+00
        0.29106 3.82989E+00 2.08594E+00
        0.29244 3.80955E+00 2.06332E+00
        0.29382 3.79031E+00 2.04347E+00
        0.29522 3.77215E+00 2.02575E+00
        0.29663 3.75503E+00 2.00970E+00
        0.29806 3.73912E+00 1.99536E+00
        0.29950 3.72417E+00 1.98277E+00
        0.30095 3.71018E+00 1.97155E+00
        0.30242 3.69719E+00 1.96175E+00
        0.30390 3.68521E+00 1.95319E+00
        0.30540 3.67410E+00 1.94578E+00
        0.30691 3.66405E+00 1.93944E+00
        0.30844 3.65497E+00 1.93432E+00
        0.30998 3.64683E+00 1.92972E+00
        0.31154 3.63972E+00 1.92611E+00
        0.31311 3.63355E+00 1.92351E+00
        0.31470 3.62831E+00 1.92196E+00
        0.31631 3.62410E+00 1.92099E+00
        0.31793 3.62091E+00 1.92094E+00
        0.31957 3.61871E+00 1.92157E+00
        0.32122 3.61751E+00 1.92286E+00
        0.32290 3.61738E+00 1.92495E+00
        0.32459 3.61829E+00 1.92790E+00
        0.32630 3.62031E+00 1.93142E+00
        0.32802 3.62358E+00 1.93562E+00
        0.32977 3.62806E+00 1.94049E+00
        0.33153 3.63374E+00 1.94634E+00
        0.33331 3.64068E+00 1.95294E+00
        0.33512 3.64905E+00 1.96026E+00
        0.33694 3.65881E+00 1.96826E+00
        0.33878 3.67026E+00 1.97695E+00
        0.34064 3.68366E+00 1.98678E+00
        0.34252 3.69925E+00 1.99744E+00
        0.34442 3.71732E+00 2.00907E+00
        0.34635 3.73850E+00 2.02174E+00
        0.34829 3.76320E+00 2.03541E+00
        0.35026 3.79201E+00 2.05009E+00
        0.35225 3.82569E+00 2.06482E+00
        0.35426 3.86519E+00 2.07888E+00
        0.35630 3.91100E+00 2.09131E+00
        0.35836 3.96278E+00 2.09893E+00
        0.36044 4.01947E+00 2.09863E+00
        0.36255 4.07928E+00 2.08867E+00
        0.36468 4.13907E+00 2.06859E+00
        0.36684 4.19598E+00 2.03938E+00
        0.36903 4.24866E+00 2.00334E+00
        0.37124 4.29682E+00 1.96578E+00
        0.37347 4.34143E+00 1.92985E+00
        0.37574 4.38548E+00 1.89690E+00
        0.37803 4.43232E+00 1.86752E+00
        0.38035 4.48500E+00 1.83886E+00
        0.38269 4.54466E+00 1.80594E+00
        0.38507 4.60928E+00 1.75953E+00
        0.38748 4.67290E+00 1.69278E+00
        0.38991 4.72925E+00 1.60256E+00
        0.39238 4.77184E+00 1.49462E+00
        0.39488 4.79648E+00 1.37983E+00
        0.39741 4.80220E+00 1.26792E+00
        0.39998 4.79233E+00 1.16574E+00
        0.40257 4.77062E+00 1.07612E+00
        0.40520 4.74096E+00 9.96250E-01
        0.40787 4.70649E+00 9.25130E-01
        0.41057 4.66981E+00 8.62640E-01
        0.41331 4.63231E+00 8.07760E-01
        0.41608 4.59481E+00 7.59220E-01
        0.41889 4.55779E+00 7.15370E-01
        0.42174 4.52159E+00 6.75680E-01
        0.42463 4.48647E+00 6.39740E-01
        0.42756 4.45238E+00 6.08410E-01
        0.43053 4.41933E+00 5.79170E-01
        0.43354 4.38737E+00 5.51580E-01
        0.43659 4.35662E+00 5.25990E-01
        0.43969 4.32691E+00 5.02500E-01
        0.44283 4.29825E+00 4.80520E-01
        0.44602 4.27052E+00 4.60650E-01
        0.44925 4.24373E+00 4.42580E-01
        0.45253 4.21784E+00 4.26070E-01
        0.45586 4.19280E+00 4.09510E-01
        0.45923 4.16862E+00 3.92890E-01
        0.46266 4.14532E+00 3.78530E-01
        0.46614 4.12287E+00 3.64770E-01
        0.46967 4.10122E+00 3.50950E-01
        0.47325 4.08033E+00 3.39890E-01
        0.47689 4.06013E+00 3.26110E-01
        0.48059 4.04062E+00 3.12810E-01
        0.48435 4.02176E+00 3.01440E-01
        0.48816 4.00342E+00 2.92320E-01
        0.49203 3.98562E+00 2.80610E-01
        0.49597 3.96841E+00 2.71470E-01
        0.49997 3.95179E+00 2.62540E-01
        0.50403 3.93573E+00 2.53090E-01
        0.50817 3.92027E+00 2.43780E-01
        0.51237 3.90541E+00 2.35850E-01
        0.51664 3.89112E+00 2.28180E-01
        0.52098 3.87741E+00 2.20810E-01
        0.52539 3.86441E+00 2.13920E-01
        0.52988 3.85208E+00 2.07860E-01
        0.53445 3.84014E+00 2.01460E-01
        0.53910 3.82816E+00 1.93800E-01
        0.54383 3.81584E+00 1.84850E-01
        0.54864 3.80283E+00 1.75200E-01
        0.55354 3.78914E+00 1.66050E-01
        0.55853 3.77505E+00 1.58030E-01
        0.56360 3.76098E+00 1.51070E-01
        0.56877 3.74724E+00 1.44770E-01
        0.57404 3.73401E+00 1.38590E-01
        0.57940 3.72138E+00 1.32570E-01
        0.58487 3.70947E+00 1.26620E-01
        0.59044 3.69729E+00 1.20680E-01
        0.59612 3.68698E+00 1.14630E-01
        0.60191 3.67740E+00 1.08220E-01
        0.60781 3.66839E+00 1.00530E-01
        0.61382 3.66031E+00 9.37800E-02
        0.61996 3.65646E+00 8.74400E-02
        0.62623 3.65883E+00 7.67000E-02
        0.63262 3.65649E+00 4.46300E-02
        0.63914 3.63391E+00 2.27900E-02
        0.64579 3.60872E+00 1.00300E-02
        0.65259 3.58846E+00 4.56000E-03
        0.65954 3.56795E+00 3.70000E-03
        0.66663 3.54933E+00 1.65000E-03
        0.67387 3.53240E+00 7.79000E-04
        0.68128 3.51679E+00 3.11000E-04
        0.68885 3.50219E+00 1.34000E-04
        0.69659 3.48855E+00 1.86000E-04
        0.70450 3.47583E+00 1.03000E-04
        0.71260 3.46395E+00 2.80000E-05
        0.72089 3.45269E+00 0.00000E+00
        0.72937 3.44177E+00 0.00000E+00
        0.73805 3.43136E+00 0.00000E+00
        0.74694 3.42146E+00 0.00000E+00
        0.75605 3.41153E+00 0.00000E+00
        0.76539 3.40126E+00 0.00000E+00
        0.77495 3.39096E+00 0.00000E+00
        0.78476 3.38038E+00 0.00000E+00
        0.79482 3.36976E+00 0.00000E+00
        0.80515 3.35937E+00 0.00000E+00
        0.81574 3.35031E+00 0.00000E+00
        0.82662 3.34345E+00 0.00000E+00
        0.83779 3.33552E+00 0.00000E+00
        0.84926 3.32911E+00 0.00000E+00
        0.86106 3.32328E+00 0.00000E+00
        0.87319 3.31743E+00 0.00000E+00
        0.88566 3.31106E+00 0.00000E+00
        0.89850 3.30499E+00 0.00000E+00
        0.91171 3.29857E+00 0.00000E+00
        0.92532 3.29224E+00 0.00000E+00
        0.93934 3.28597E+00 0.00000E+00
        0.95379 3.28148E+00 0.00000E+00
        0.96869 3.27722E+00 0.00000E+00
        0.98407 3.27344E+00 0.00000E+00
        0.99994 3.26982E+00 0.00000E+00
        1.01633 3.26612E+00 0.00000E+00
        1.03327 3.26116E+00 0.00000E+00
        1.05078 3.25594E+00 0.00000E+00
        1.06890 3.25084E+00 0.00000E+00
        1.08765 3.24586E+00 0.00000E+00
        1.10708 3.24101E+00 0.00000E+00
        1.12721 3.23628E+00 0.00000E+00
        1.14808 3.23165E+00 0.00000E+00
        1.16974 3.22714E+00 0.00000E+00
        1.19224 3.22274E+00 0.00000E+00
        1.21561 3.21845E+00 0.00000E+00
        1.23993 3.21426E+00 0.00000E+00
        1.26523 3.21016E+00 0.00000E+00
        1.29159 3.20615E+00 0.00000E+00
        1.31907 3.20223E+00 0.00000E+00
        1.34775 3.19840E+00 0.00000E+00
        1.37770 3.19465E+00 0.00000E+00
        1.40901 3.19100E+00 0.00000E+00
        1.44177 3.18743E+00 0.00000E+00
        1.47610 3.18393E+00 0.00000E+00
        1.51210 3.18052E+00 0.00000E+00
        1.54991 3.17717E+00 0.00000E+00
        1.58965 3.17389E+00 0.00000E+00
        1.63148 3.17154E+00 0.00000E+00
        1.67558 3.16920E+00 0.00000E+00
        1.72212 3.16686E+00 0.00000E+00
        1.77132 3.16453E+00 0.00000E+00
        1.82342 3.16215E+00 0.00000E+00
        1.87868 3.15895E+00 0.00000E+00
SPECS:
    n_is_absolute: true
    wavelength_is_vacuum: true
