Repository: HarrisonKramer/optiland

<div align="left">
</div>

<!-- TABLE OF CONTENTS -->
<details>
  <summary>Table of Contents</summary>
  <ol>
    <li><a href="#introduction">Introduction</a></li>
    <li><a href="#documentation">Documentation</a></li>
    <li><a href="#installation">Installation</a></li>
    <li><a href="#functionalities">Functionalities</a></li>
    <li><a href="#learning-guide">Learning Guide</a></li>
    <li><a href="#roadmap">Roadmap</a></li>
    <li><a href="#license">License</a></li>
    <li><a href="#contact">Contact</a></li>
  </ol>
</details>

## Introduction
**Optiland** is a Python-based, open-source lens design and analysis framework. With a simple and intuitive Python interface, Optiland enables the design, optimization, and analysis of complex optical systems, from paraxial and real raytracing to polarization, coatings, and wavefront analyses. It supports 2D/3D visualization, comprehensive tolerancing, local and global optimization, and freeform optics, among other features. Built on the speed of [NumPy](https://numpy.org/) and [SciPy](https://scipy.org/), Optiland delivers computational efficiency and flexibility across a wide range of optical tasks.

Get started immediately with [Optiland Tutorial #1](https://github.com/HarrisonKramer/optiland/blob/master/docs/examples/Tutorial_1a_Optiland_for_Beginners.ipynb), see the extensive [Learning Guide](https://github.com/HarrisonKramer/optiland?tab=readme-ov-file#learning-guide), or read the full documentation at [Read the Docs](https://optiland.readthedocs.io/).


<figure style="text-align: center;">
</figure>

Python code to generate this 3D visualization:
```python
from optiland.samples.objectives import ReverseTelephoto
lens = ReverseTelephoto()
lens.draw3D()
```

## Documentation
The full documentation for Optiland is hosted on [Read the Docs](https://optiland.readthedocs.io/).

Explore the [Example Gallery](https://optiland.readthedocs.io/en/latest/example_gallery.html) for a wide range of lens designs and analyses created with Optiland.

## Functionalities
- Lens entry
- 2D/3D visualization
- Paraxial and aberration analyses
- Real and paraxial ray tracing, including aspherics and freeforms
- Polarization ray tracing
- Real analysis functions (spot diagrams, ray aberration fans, OPD fans, distortion, PSF, MTF, etc.)
- Glass and material catalogue (based on refractiveindex.info)
- Design optimization (local and global)
- Wavefront and Zernike analysis
- Tolerancing, including sensitivity analysis and Monte Carlo methods
- Coating and surface scatter (BSDF) analysis
- Zemax file import

The code itself is in constant flux and new functionalities are always being added.

## Learning Guide
This guide gives a step-by-step approach to learning how to use Optiland.

1. **Introduction to Optiland**
    - [Tutorial 1a - Optiland for Beginners](https://github.com/HarrisonKramer/optiland/blob/master/docs/examples/Tutorial_1a_Optiland_for_Beginners.ipynb)
         - Lens entry
         - Material selection
         - Aperture, field and wavelength selection
         - Drawing a lens in 2D and 3D
    - [Tutorial 1b - Determining Lens Properties](https://github.com/HarrisonKramer/optiland/blob/master/docs/examples/Tutorial_1b_Lens_Properties.ipynb)
        - Focal length
        - Magnification
        - F-Number, Entrance/Exit pupil sizes & positions
        - Focal, Principal, and Nodal points, etc.
2. **Real Raytracing & Analysis**
    - [Tutorial 2a - Tracing & Analyzing Rays](https://github.com/HarrisonKramer/optiland/blob/master/docs/examples/Tutorial_2a_Tracing_&_Analyzing_Rays.ipynb)
        - How to trace rays through a system
        - Analyzing ray paths & properties
    - [Tutorial 2b - Tilting & De-centering Components](https://github.com/HarrisonKramer/optiland/blob/master/docs/examples/Tutorial_2b_Tilting_&_Decentering_Components.ipynb)
        - Tracing rays through misaligned components
    - [Tutorial 2c - Monte Carlo Raytracing Methods](https://github.com/HarrisonKramer/optiland/blob/master/docs/examples/Tutorial_2c_Monte_Carlo_Raytracing.ipynb)
        - How variations in lens properties impact lens performance
    - [Tutorial 2d - Aspheric Components](https://github.com/HarrisonKramer/optiland/blob/master/docs/examples/Tutorial_2d_Raytracing_Aspheres.ipynb)
        - Modeling even aspheres
3. **Aberrations**
    - [Tutorial 3a - Common aberration analyses/plots](https://github.com/HarrisonKramer/optiland/blob/master/docs/examples/Tutorial_3a_Common_Aberration_Analyses.ipynb)
        - Spot diagrams
        - Ray fans
        - Y-Ybar plots
        - Distortion / Grid distortion plots
        - Field curvature plots
    - [Tutorial 3b - 1st & 3rd-Order Aberrations](https://github.com/HarrisonKramer/optiland/blob/master/docs/examples/Tutorial_3b_First_&_Third_Order_Aberrations.ipynb)
        - Calculation of seidel, 1st & 3rd-order aberrations

File: optiland/database/data-nk/other/semiconductor alloys/Si-Ge/Jellison-11.yml
# this file is part of refractiveindex.info database
# refractiveindex.info database is in the public domain
# copyright and related rights waived via CC0 1.0

REFERENCES: "G. E. Jellison Jr., T. E. Haynes, H. H. Burke. Optical functions of silicon-germanium alloys determined using spectroscopic ellipsometry, <a href=\"https://doi.org/10.1016/0925-3467(93)90035-Y\"><i>Opt. Mat.</i> <b>2</b>, 105-117 (1993)</a>"
COMMENTS: "Si<sub>x</sub>Ge<sub>1-x</sub>, x = 0.11. 8-μm film grown on Ge substrate."
DATA:
  - type: tabulated nk
    data: |
        0.240 1.571 3.177
        0.242 1.564 3.216
        0.244 1.579 3.265
        0.246 1.601 3.313
        0.248 1.613 3.368
        0.250 1.652 3.427
        0.252 1.672 3.484
        0.254 1.705 3.546
        0.256 1.731 3.610
        0.258 1.766 3.679
        0.260 1.809 3.750
        0.262 1.846 3.822
        0.264 1.896 3.895
        0.266 1.948 3.979
        0.268 2.015 4.067
        0.270 2.085 4.156
        0.272 2.170 4.258
        0.274 2.280 4.356
        0.276 2.394 4.463
        0.278 2.537 4.567
        0.280 2.739 4.659
        0.282 2.964 4.723
        0.284 3.211 4.723
        0.286 3.453 4.674
        0.288 3.691 4.570
        0.290 3.866 4.434
        0.292 3.994 4.281
        0.294 4.085 4.133
        0.296 4.165 3.988
        0.298 4.201 3.858
        0.300 4.233 3.739
        0.304 4.274 3.538
        0.308 4.276 3.379
        0.312 4.279 3.253
        0.316 4.284 3.144
        0.320 4.288 3.060
        0.324 4.296 2.976
        0.328 4.296 2.906
        0.332 4.306 2.847
        0.336 4.315 2.789
        0.340 4.317 2.741
        0.344 4.328 2.694
        0.348 4.336 2.654
        0.352 4.353 2.614
        0.356 4.368 2.574
        0.360 4.384 2.540
        0.364 4.402 2.505
        0.368 4.420 2.468
        0.372 4.444 2.423
        0.376 4.458 2.379
        0.380 4.476 2.338
        0.384 4.479 2.287
        0.388 4.487 2.241
        0.392 4.486 2.195
        0.396 4.482 2.149
        0.400 4.468 2.115
        0.404 4.449 2.084
        0.408 4.436 2.064
        0.412 4.423 2.049
        0.416 4.410 2.040
        0.420 4.402 2.039
        0.430 4.395 2.058
        0.440 4.421 2.077
        0.450 4.471 2.101
        0.460 4.537 2.125
        0.470 4.632 2.149
        0.480 4.749 2.167
        0.490 4.902 2.165
        0.500 5.086 2.106
        0.510 5.256 1.982
        0.520 5.362 1.837
        0.530 5.453 1.709
        0.540 5.580 1.560
        0.550 5.687 1.326
        0.560 5.686 1.054
        0.570 5.597 0.839
        0.580 5.488 0.683
        0.590 5.378 0.575
        0.600 5.287 0.495
        0.610 5.200 0.434
        0.620 5.127 0.388
        0.630 5.055 0.347
        0.640 4.995 0.318
        0.650 4.947 0.290
        0.660 4.901 0.266
        0.670 4.857 0.245
        0.680 4.810 0.230
        0.690 4.773 0.215
        0.700 4.741 0.203
        0.710 4.707 0.188
        0.720 4.671 0.181
        0.730 4.647 0.168
        0.740 4.620 0.163
        0.750 4.596 0.154
        0.760 4.579 0.144
        0.770 4.554 0.141
        0.780 4.529 0.133
        0.790 4.516 0.125
        0.800 4.494 0.119
        0.810 4.493 0.110
        0.820 4.466 0.112
        0.830 4.459 0.105
        0.840 4.425 0.102
SPECS:
    n_is_absolute: true
    wavelength_is_vacuum: false
    x: 0.11
    thickness: 8 μm
    substrate: Ge

File: optiland/database/data-nk/other/semiconductor alloys/Si-Ge/Jellison-20.yml
# this file is part of refractiveindex.info database
# refractiveindex.info database is in the public domain
# copyright and related rights waived via CC0 1.0

REFERENCES: "G. E. Jellison Jr., T. E. Haynes, H. H. Burke. Optical functions of silicon-germanium alloys determined using spectroscopic ellipsometry, <a href=\"https://doi.org/10.1016/0925-3467(93)90035-Y\"><i>Opt. Mat.</i> <b>2</b>, 105-117 (1993)</a>"
COMMENTS: "Si<sub>x</sub>Ge<sub>1-x</sub>, x = 0.20. 8-μm film grown on Ge substrate."
DATA:
  - type: tabulated nk
    data: |
        0.240 1.624 3.109
        0.242 1.627 3.138
        0.244 1.655 3.189
        0.246 1.675 3.248
        0.248 1.688 3.290
        0.250 1.708 3.353
        0.252 1.739 3.413
        0.254 1.772 3.481
        0.256 1.788 3.539
        0.258 1.829 3.613
        0.260 1.862 3.680
        0.262 1.916 3.760
        0.264 1.958 3.833
        0.266 2.017 3.920
        0.268 2.081 4.001
        0.270 2.148 4.087
        0.272 2.233 4.179
        0.274 2.343 4.278
        0.276 2.457 4.385
        0.278 2.599 4.477
        0.280 2.773 4.564
        0.282 2.987 4.619
        0.284 3.215 4.632
        0.286 3.448 4.596
        0.288 3.685 4.511
        0.290 3.864 4.385
        0.292 4.002 4.248
        0.294 4.098 4.107
        0.296 4.194 3.963
        0.298 4.234 3.836
        0.300 4.273 3.722
        0.304 4.322 3.515
        0.308 4.333 3.355
        0.312 4.333 3.231
        0.316 4.345 3.117
        0.320 4.350 3.027
        0.324 4.357 2.944
        0.328 4.358 2.869
        0.332 4.370 2.808
        0.336 4.382 2.749
        0.340 4.385 2.703
        0.344 4.399 2.657
        0.348 4.405 2.615
        0.352 4.424 2.573
        0.356 4.443 2.535
        0.360 4.460 2.499
        0.364 4.479 2.465
        0.368 4.500 2.426
        0.372 4.526 2.384
        0.376 4.550 2.334
        0.380 4.559 2.291
        0.384 4.572 2.243
        0.388 4.581 2.195
        0.392 4.581 2.149
        0.396 4.578 2.103
        0.400 4.656 2.066
        0.404 4.554 2.041
        0.408 4.542 2.023
        0.412 4.534 2.010
        0.416 4.530 2.000
        0.420 4.531 1.997
        0.430 4.544 2.010
        0.440 4.589 2.020
        0.450 4.661 2.031
        0.460 4.761 2.032
        0.470 4.883 2.027
        0.480 5.046 1.982
        0.490 5.207 1.878
        0.500 5.325 1.732
        0.510 5.420 1.593
        0.520 5.530 1.434
        0.530 5.615 1.204
        0.540 5.591 0.941
        0.550 5.498 0.742
        0.560 5.384 0.599
        0.570 5.283 0.502
        0.580 5.176 0.426
        0.590 5.096 0.374
        0.600 5.027 0.327
        0.610 4.963 0.290
        0.620 4.907 0.258
        0.630 4.845 0.230
        0.640 4.799 0.213
        0.650 4.752 0.194
        0.660 4.712 0.180
        0.670 4.677 0.167
        0.680 4.642 0.160
        0.690 4.613 0.151
        0.700 4.587 0.142
        0.710 4.561 0.131
        0.720 4.533 0.121
        0.730 4.515 0.115
        0.740 4.500 0.106
        0.750 4.480 0.094
        0.760 4.460 0.084
        0.770 4.438 0.074
        0.780 4.420 0.067
        0.790 4.404 0.059
        0.800 4.389 0.051
        0.810 4.378 0.040
        0.820 4.352 0.038
        0.830 4.343 0.030
        0.840 4.294 0.021
SPECS:
    n_is_absolute: true
    wavelength_is_vacuum: false
    x: 0.20
    thickness: 8 μm
    substrate: Ge

File: optiland/database/data-nk/other/semiconductor alloys/Si-Ge/Jellison-47.yml
# this file is part of refractiveindex.info database
# refractiveindex.info database is in the public domain
# copyright and related rights waived via CC0 1.0

REFERENCES: "G. E. Jellison Jr., T. E. Haynes, H. H. Burke. Optical functions of silicon-germanium alloys determined using spectroscopic ellipsometry, <a href=\"https://doi.org/10.1016/0925-3467(93)90035-Y\"><i>Opt. Mat.</i> <b>2</b>, 105-117 (1993)</a>"
COMMENTS: "Si<sub>x</sub>Ge<sub>1-x</sub>, x = 0.47. 7-μm film grown on Si substrate."
DATA:
  - type: tabulated nk
    data: |
        0.240 1.638 3.233
        0.242 1.637 3.251
        0.244 1.640 3.260
        0.246 1.658 3.348
        0.248 1.676 3.405
        0.250 1.687 3.457
        0.252 1.717 3.510
        0.254 1.768 3.585
        0.256 1.783 3.646
        0.258 1.826 3.719
        0.260 1.870 3.781
        0.262 1.905 3.865
        0.264 1.954 3.943
        0.266 2.019 4.021
        0.268 2.088 4.111
        0.270 2.155 4.198
        0.272 2.248 4.298
        0.274 2.356 4.391
        0.276 2.478 4.481
        0.278 2.608 4.570
        0.280 2.782 4.657
        0.282 2.975 4.730
        0.284 3.187 4.755
        0.286 3.426 4.751
        0.288 3.673 4.689
        0.290 3.880 4.585
        0.292 4.044 4.453
        0.294 4.171 4.310
        0.296 4.280 4.159
        0.298 4.333 4.021
        0.300 4.384 3.897
        0.304 4.448 3.670
        0.308 4.465 3.503
        0.312 4.477 3.364
        0.316 4.490 3.251
        0.320 4.503 3.154
        0.324 4.522 3.069
        0.328 4.535 2.996
        0.332 4.551 2.930
        0.336 4.570 2.875
        0.340 4.582 2.830
        0.344 4.606 2.782
        0.348 4.623 2.744
        0.352 4.653 2.705
        0.356 4.686 2.669
        0.360 4.717 2.638
        0.364 4.755 2.609
        0.368 4.800 2.574
        0.372 4.847 2.532
        0.376 4.896 2.484
        0.380 4.939 2.441
        0.384 4.984 2.388
        0.388 5.022 2.336
        0.392 5.056 2.283
        0.396 5.088 2.234
        0.400 5.123 2.195
        0.404 5.161 2.160
        0.408 5.209 2.124
        0.412 5.266 2.085
        0.416 5.329 2.039
        0.420 5.400 1.982
        0.430 5.570 1.773
        0.440 5.689 1.497
        0.450 5.707 1.168
        0.460 5.620 0.870
        0.470 5.471 0.648
        0.480 5.314 0.498
        0.490 5.171 0.397
        0.500 5.051 0.322
        0.510 4.951 0.266
        0.520 4.856 0.227
        0.530 4.777 0.197
        0.540 4.702 0.173
        0.550 4.643 0.153
        0.560 4.585 0.137
        0.570 4.536 0.122
        0.580 4.484 0.105
        0.590 4.441 0.095
        0.600 4.401 0.084
        0.610 4.361 0.079
        0.620 4.329 0.072
        0.630 4.289 0.067
        0.640 4.263 0.065
        0.650 4.243 0.062
        0.660 4.217 0.056
        0.670 4.197 0.047
        0.680 4.170 0.046
        0.690 4.144 0.044
        0.700 4.128 0.044
        0.710 4.113 0.041
        0.720 4.093 0.040
        0.730 4.081 0.038
        0.740 4.064 0.034
        0.750 4.050 0.032
        0.760 4.038 0.029
        0.770 4.029 0.027
        0.780 4.011 0.025
        0.790 4.002 0.022
        0.800 3.991 0.019
        0.810 3.974 0.024
        0.820 3.970 0.023
        0.830 3.945 0.017
        0.840 3.935 0.030
SPECS:
    n_is_absolute: true
    wavelength_is_vacuum: false
    x: 0.47
    thickness: 7 μm
    substrate: Si
